Repository: ukstevem/pss-production-card

# pss-production-card

Digital production traveller for items moving through the workshop and through site installation. Replaces the paper jobcard. Captures contemporaneous evidence of welds, signoffs, and inspections so the EN 1090 audit trail is built as work happens.

> Architecture and end-state design: [`docs/ARCHITECTURE.md`](docs/ARCHITECTURE.md). All locked decisions live there.
> Work tracking: `bd ready` (this repo uses **beads**, not GitHub issues, as the source of truth).

## Port + routing

| Thing | Value |
|---|---|
| Port | `3014` |
| Service / container | `production-card` |
| basePath | `/production-card` |
| Public URL (LAN) | `http://10.0.0.75:3000/production-card/` |
| Image | `ghcr.io/ukstevem/pss-production-card` |

## Local development

```bash
cd app/
cp ../.env.example .env.local   # fill in dev values
npm install
npm run dev                      # http://localhost:3014/production-card/
```

## Deploy on the Pi

```bash
ssh pi@10.0.0.75
cd /opt/pss-production-card           # (one-time: git clone here)
git pull
docker compose -f docker-compose.app.yml pull
docker compose -f docker-compose.app.yml up -d
```

The gateway nginx (port 3000 on the Pi) proxies `/production-card/` to `http://10.0.0.75:3014`. No gateway restart needed unless the route definition changed in `platform-portal/docker/nginx/production.conf`.

## Roll back

Edit `docker-compose.app.yml`:

```yaml
image: ghcr.io/ukstevem/pss-production-card:<previous-sha>
```

Then `docker compose -f docker-compose.app.yml up -d`.

## Repo layout

```
pss-production-card/
├── app/                            Next.js 16 app (app router)
│   ├── app/                        routes + layout
│   ├── components/                 app-specific React components
│   ├── packages/                   frozen copies of @platform/{ui,auth,supabase}
│   ├── public/
│   ├── Dockerfile                  multi-stage, runs as non-root
│   ├── .dockerignore               mandatory
│   ├── next.config.ts              basePath /production-card
│   └── package.json
├── docker-compose.app.yml          production stack, joins platform_net
├── build.sh                        buildx → ghcr.io
├── docs/
│   └── ARCHITECTURE.md             end-state design (the spec)
├── assets/                         reference data: existing card, WPS register, consumables export
├── .env.example                    env var template
└── .beads/                         beads issue tracker (source of truth for tasks)
```

# Scripts

One-shot, idempotent. Run with `tsx` against the production-card Supabase project. Each script logs what it changed.

## Run

```bash
cd app
npm run seed:ops         # seed production_op_library (~27 ops)
npm run seed:routing     # seed production_routing_template + production_routing_template_op (4 templates)
npm run import:wps       # upsert welding_wps from scripts/data/wps.json (97 procedures)
npm run seed:all         # all three in order
```

All three are idempotent — re-running upserts on `(code)`, `(process_family, name)`, and `wps_no` respectively.

## What's NOT auto-imported

- **Welder qualifications** (`welding_welder_qualification`). The Welding Control Register's qual sheet (`assets/Welding Control Register (rev 2) updated DECEMBER 25.xlsx`, sheet "WELDER QUAL RANGE") is hand-edited and inconsistent — auto-parse would mis-attribute ranges. **Plan**: populate via the WPS/qual CRUD UI in issue pc-zr5. Each row needs:
  - welder (existing employee)
  - wps_id (FK to welding_wps) — or qualification_range text if the cert covers many WPS
  - expires_at
  - status
  - qualification_doc_id (link to scanned cert via the documents app)

## Data sources

- `scripts/data/wps.json` — 97 WPS rows extracted from `assets/PSS Welding Procedure Register v3.xlsx` (the cleaned-from-PDFs register). Re-extract if the spreadsheet is updated.
- Op library + routing templates are inline in their seed scripts. Edit there; re-run the script to apply.

File: app/scripts/data/wps.json (part 1 of 6)
[
    {
        "wps_no":  "PSS WP 035",
        "standard":  "BSEN ISO 15614-1 : 2004+A2:2012",
        "process":  "MAG - 135",
        "joint_type":  "Fillet Weld",
        "material_grade":  "BSEN 10025-2 : 2004 S355J2+N",
        "thickness":  "30 mm",
        "diameter":  null,
        "consumable_spec":  "EN ISO 14341-A: G38 4M G3Si1",
        "gas_flux":  "ISO 14175 : M24 (Ar 85%, CO2 13.5%, O2 1.5%)",
        "position":  "PB - Horizontal/Vertical",
        "mode_of_transfer":  null,
        "preheat":  "5°C Minimum",
        "charpy_test":  null,
        "range_of_qualification":  {
                                       "thickness_range_min":  "5",
                                       "thickness_range_max":  null,
                                       "diameter_range_min":  "500",
                                       "diameter_range_max":  null,
                                       "fillet_throat_min":  null,
                                       "fillet_throat_max":  null,
                                       "material_groups":  "ISO 15608: Group 1 - Sub Group 1.1, 1.2, 1.4",
                                       "min_yield_strength":  "≤355 N/mm²"
                                   },
        "attributes":  {
                           "rev":  "B",
                           "no_of_runs":  "Multi Pass Only",
                           "trade_name":  "AirLiquide Weldline WL Wire G3Si1",
                           "wire_size":  "1.0mm",
                           "gas_flow":  "18-20 LPM",
                           "flux_spec":  null,
                           "flux_trade_name":  null,
                           "max_interpass_temp":  "250°C",
                           "current_amps":  "260-320",
                           "volts":  "26-33",
                           "polarity":  "DC+",
                           "travel_speed":  "Root - 5-6mm/sec; Fill \u0026 Cap - 5.3-6.3mm/sec",
                           "heat_input":  "Root - 0.90-1.68Kj/mm; Fill \u0026 Cap - 0.86-1.60Kj/mm",
                           "pwht":  "Not Applicable",
                           "ndt":  "Visual \u0026 As Per Contract Requirements",
                           "wpqr_ref":  "PSS WP 035 / PSL WP 035 A",
                           "approved_by":  "Mr P.Edwards",
                           "issue_date":  "17-09-2013 (Reissue 03-02-2017)"
                       }
    },
    {
        "wps_no":  "PSS WPS 036",
        "standard":  "BSEN ISO 15614-1 : 2004+A2:2012",
        "process":  "SAW - 121",
        "joint_type":  "Single Vee Plate Butt Weld (Single Layer, with Backing)",
        "material_grade":  "BSEN 10025-2 : 2005 S355J2+N",
        "thickness":  "20 mm",
        "diameter":  null,
        "consumable_spec":  "EN ISO 14171-A S3SI*",
        "gas_flux":  null,
        "position":  "Flat PA",
        "mode_of_transfer":  null,
        "preheat":  "5°C Minimum",
        "charpy_test":  null,
        "range_of_qualification":  {
                                       "thickness_range_min":  "10",
                                       "thickness_range_max":  "40",
                                       "diameter_range_min":  "150",
                                       "diameter_range_max":  null,
                                       "fillet_throat_min":  null,
                                       "fillet_throat_max":  null,
                                       "material_groups":  "ISO 15608: Groups 1.1, 1.2, 1.4 \u0026 11.1**",
                                       "min_yield_strength":  "≤355 N/mm²"
                                   },
        "attributes":  {
                           "rev":  null,
                           "no_of_runs":  "Single Pass Only",
                           "trade_name":  "Air Liquide OE-SD3*",
                           "wire_size":  "3.2mm",
                           "gas_flow":  null,
                           "flux_spec":  "EN ISO 14174 : SA FB 1 55 AC H5*",
                           "flux_trade_name":  "Air Liquide OP 121TT X*",
                           "max_interpass_temp":  "Not Applicable",
                           "current_amps":  "495-610",
                           "volts":  "26-34",
                           "polarity":  "DC+",
                           "travel_speed":  "8.4-10.2mm/sec",
                           "heat_input":  "1.47-1.94Kj/mm",
                           "pwht":  "Not Applicable",
                           "ndt":  "Visual \u0026 As Per Contract Requirements",
                           "wpqr_ref":  "PSS WP 036",
                           "approved_by":  "Mr P.Edwards",
                           "issue_date":  "10th October 2013"
                       }
    },
    {
        "wps_no":  "PSS WPS 037",
        "standard":  "BSEN ISO 15614-1 : 2004+A2:2012",
        "process":  "SAW - 121",
        "joint_type":  "Fillet Weld",
        "material_grade":  "BSEN 10025-2 : 2005 S355J2+N",
        "thickness":  "20 mm",
        "diameter":  null,
        "consumable_spec":  "EN ISO 14171-A S3SI*",
        "gas_flux":  null,
        "position":  "Flat PA",
        "mode_of_transfer":  null,
        "preheat":  "5°C Minimum",
        "charpy_test":  null,
        "range_of_qualification":  {
                                       "thickness_range_min":  "10",
                                       "thickness_range_max":  "40",
                                       "diameter_range_min":  "150",
                                       "diameter_range_max":  null,
                                       "fillet_throat_min":  "6.3",
                                       "fillet_throat_max":  "12.6",
                                       "material_groups":  "ISO 15608: Groups 1.1, 1.2, 1.4 \u0026 11.1**",
                                       "min_yield_strength":  "≤355 N/mm²"
                                   },
        "attributes":  {
                           "rev":  null,
                           "no_of_runs":  "Single Pass Only",
                           "trade_name":  "Air Liquide OE-SD3*",
                           "wire_size":  "3.2mm",
                           "gas_flow":  null,
                           "flux_spec":  "EN ISO 14174 : SA FB 1 55 AC H5*",
                           "flux_trade_name":  "Air Liquide OP 121TT X*",
                           "max_interpass_temp":  "Not Applicable",
                           "current_amps":  "495-610",
                           "volts":  "26-34",
                           "polarity":  "DC+",
                           "travel_speed":  "4.3-5.3mm/sec",
                           "heat_input":  "2.99-3.91Kj/mm",
                           "pwht":  "Not Applicable",
                           "ndt":  "Visual \u0026 As Per Contract Requirements",
                           "wpqr_ref":  "PSS WP 037 (PSS WP 036 Mechanical Test results only)",
                           "approved_by":  "Mr P.Edwards",
                           "issue_date":  "10th October 2013"
                       }
    },
    {
        "wps_no":  "PSS WP 042",
        "standard":  "BSEN ISO 15614-1 : 2004+A2:2012",
        "process":  "MAG - 135",
        "joint_type":  "Fillet Weld",
        "material_grade":  "BSEN 10025-2 : 2004 S275JR+AR to R900 Rail",
        "thickness":  "20 - 30 mm",
        "diameter":  "150+ mm OD",
        "consumable_spec":  "EN ISO 14341-A: G38 4M G3Si1",
        "gas_flux":  "ISO 14175 : M24 (Ar 83%, CO2 15%, O2 2%)",
        "position":  "PB Horizontal/Vertical",
        "mode_of_transfer":  null,
        "preheat":  "15°C Minimum",
        "charpy_test":  null,
        "range_of_qualification":  {
                                       "thickness_range_min":  "10",
                                       "thickness_range_max":  "60",
                                       "diameter_range_min":  "150",
                                       "diameter_range_max":  null,
                                       "fillet_throat_min":  "3.15",
                                       "fillet_throat_max":  "6.3",
                                       "material_groups":  "BSEN 10025-2 : 2004 S275JR+AR to R900",
                                       "min_yield_strength":  null
                                   },
        "attributes":  {
                           "rev":  null,
                           "no_of_runs":  "Single Pass Only",
                           "trade_name":  "AirLiquide Weldline WL Wire G3Si1",
                           "wire_size":  "1.0mm",
                           "gas_flow":  "18-20 LPM",
                           "flux_spec":  null,
                           "flux_trade_name":  null,
                           "max_interpass_temp":  "Not Applicable",
                           "current_amps":  "230-285",
                           "volts":  "27-33",
                           "polarity":  "DC+",
                           "travel_speed":  "5.0-6.16mm/sec",
                           "heat_input":  "0.99-1.22Kj/mm",
                           "pwht":  "Not Applicable",
                           "ndt":  "Visual \u0026 As Per Contract Requirements",
                           "wpqr_ref":  "PSS WP 042",
                           "approved_by":  "Mr A.Wainwright",
                           "issue_date":  "02nd March 2015"
                       }
    },
    {
        "wps_no":  "PSS WP 043",
        "standard":  "BSEN ISO 15614-1 : 2004+A2:2012",
        "process":  "MAG - 135",
        "joint_type":  "Fillet Weld",
        "material_grade":  "BSEN 10025-2 : 2004 S275JR+AR to R900 Rail",
        "thickness":  "6 - 15 mm",
        "diameter":  "150+ mm OD",
        "consumable_spec":  "EN ISO 14341-A: G38 4M G3Si1",
        "gas_flux":  "ISO 14175 : M24 (Ar 83%, CO2 15%, O2 2%)",
        "position":  "PB Horizontal/Vertical",
        "mode_of_transfer":  null,
        "preheat":  "15°C Minimum",
        "charpy_test":  null,
        "range_of_qualification":  {
                                       "thickness_range_min":  "3",
                                       "thickness_range_max":  "30",
                                       "diameter_range_min":  "150",
                                       "diameter_range_max":  null,
                                       "fillet_throat_min":  "3.15",
                                       "fillet_throat_max":  "6.3",
                                       "material_groups":  "BSEN 10025-2 : 2004 S275JR+AR to R900",
                                       "min_yield_strength":  null
                                   },
        "attributes":  {
                           "rev":  null,
                           "no_of_runs":  "Single Pass Only",
                           "trade_name":  "AirLiquide Weldline WL Wire G3Si1",
                           "wire_size":  "1.0mm",
                           "gas_flow":  "18-20 LPM",
                           "flux_spec":  null,
                           "flux_trade_name":  null,
                           "max_interpass_temp":  "Not Applicable",
                           "current_amps":  "207-264",
                           "volts":  "26-33",
                           "polarity":  "DC+",
                           "travel_speed":  "5.5-6.7mm/sec",
                           "heat_input":  "0.78-1.04Kj/mm",
                           "pwht":  "Not Applicable",
                           "ndt":  "Visual \u0026 As Per Contract Requirements",
                           "wpqr_ref":  "PSS WP 043",
                           "approved_by":  "Mr A.Wainwright",
                           "issue_date":  "02nd March 2015"
                       }
    },
    {
        "wps_no":  "PSS WP 044a",
        "standard":  "BSEN ISO 15614-1 : 2004+A2:2012",
        "process":  "MAG - 135",
        "joint_type":  "Pipe to Flange Partial Penetration Butt Weld",
        "material_grade":  "BSEN 10216-2 : P265GH to BSEN 10025-1 : S355J2",
        "thickness":  "7.11 - 24 mm",
        "diameter":  "168.3 mm OD",
        "consumable_spec":  "EN ISO 14341-A: G38 4M G3Si1*",
        "gas_flux":  "ISO 14175 : M24 (Ar 83%, CO2 15%, O2 2%)",
        "position":  "Flat (PA) Rotated",
        "mode_of_transfer":  null,
        "preheat":  "5°C Minimum",
        "charpy_test":  null,
        "range_of_qualification":  {
                                       "thickness_range_min":  "3",
                                       "thickness_range_max":  "26.4",
                                       "diameter_range_min":  "84.15",
                                       "diameter_range_max":  null,
                                       "fillet_throat_min":  null,
                                       "fillet_throat_max":  null,
                                       "material_groups":  "ISO 15608: Groups 1.1 - Min Specified Yield ≤265 N/mm²; Group 11 - Sub Group 1.1, 11.1 - Min Yield Strength ≤260 N/mm²",
                                       "min_yield_strength":  null
                                   },
        "attributes":  {
                           "rev":  null,
                           "no_of_runs":  "Single Pass Only",
                           "trade_name":  "AirLiquide Weldline WL Wire G3Si1*",
                           "wire_size":  "1.0mm",
                           "gas_flow":  "18-20 LPM",
                           "flux_spec":  null,
                           "flux_trade_name":  null,
                           "max_interpass_temp":  "Not Applicable",
                           "current_amps":  "120-130 +/-10%",
                           "volts":  "19-20 +/-10%",
                           "polarity":  "DC+",
                           "travel_speed":  "4.4mm/sec +/-10%",
                           "heat_input":  "0.41-0.47Kj/mm +/-25%",
                           "pwht":  "Not Applicable",
                           "ndt":  "Visual \u0026 As Per Contract Requirements",
                           "wpqr_ref":  "PSS WP 044a",
                           "approved_by":  "Mr A.Wainwright",
                           "issue_date":  "21st October 2016"
                       }
    },
    {
        "wps_no":  "PSS WP 044b",
        "standard":  "BSEN ISO 15614-1 : 2004+A2:2012",
        "process":  "MAG - 135",
        "joint_type":  "Pipe to Flange Fillet Weld",
        "material_grade":  "BSEN 10216-2 : P265GH to BSEN 10025-1 : S355J2",
        "thickness":  "7.11 - 24 mm",
        "diameter":  "168.3 mm OD",
        "consumable_spec":  "EN ISO 14341-A: G38 4M G3Si1*",
        "gas_flux":  "ISO 14175 : M24 (Ar 83%, CO2 15%, O2 2%)",
        "position":  "Horizontal/Vertical (PB) Rotated",
        "mode_of_transfer":  null,
        "preheat":  "5°C Minimum",
        "charpy_test":  null,
        "range_of_qualification":  {
                                       "thickness_range_min":  "3.55",
                                       "thickness_range_max":  "48",
                                       "diameter_range_min":  "84.15",
                                       "diameter_range_max":  null,
                                       "fillet_throat_min":  "2.83",
                                       "fillet_throat_max":  "5.67",
                                       "material_groups":  "ISO 15608: Groups 1.1 - Min Specified Yield ≤265 N/mm²; Group 11 - Sub Group 1.1, 11.1 - Min Yield Strength ≤260 N/mm²",
                                       "min_yield_strength":  null
                                   },
        "attributes":  {
                           "rev":  null,
                           "no_of_runs":  "Single Pass Only",
                           "trade_name":  "AirLiquide Weldline WL Wire G3Si1*",
                           "wire_size":  "1.0mm",
                           "gas_flow":  "18-20 LPM",
                           "flux_spec":  null,
                           "flux_trade_name":  null,
                           "max_interpass_temp":  "Not Applicable",
                           "current_amps":  "220-230 +/-10%",
                           "volts":  "30-31 +/-10%",
                           "polarity":  "DC+",
                           "travel_speed":  "6.9mm/sec +/-10%",
                           "heat_input":  "0.76-0.83Kj/mm +/-25%",
                           "pwht":  "Not Applicable",
                           "ndt":  "Visual \u0026 As Per Contract Requirements",
                           "wpqr_ref":  "PSS WP 044b",
                           "approved_by":  "Mr A.Wainwright",
                           "issue_date":  "21st October 2016"
                       }
    },
    {
        "wps_no":  "PSS WP 045",
        "standard":  "BSEN ISO 15614-1 : 2004+A2:2012",
        "process":  "MAG - 135",
        "joint_type":  "Single Vee Pipe Butt Weld, Single Sided, No Backing",
        "material_grade":  "BSEN 10216-2: P265GH+N",
        "thickness":  "5.49 mm",
        "diameter":  "88.9 mm OD",
        "consumable_spec":  "EN ISO 14341-A: G38 4M G3Si1",
        "gas_flux":  "ISO 14175 : M24 (Ar 83%, CO2 15%, O2 2%)",
        "position":  "Flat (PA) Rotated",
        "mode_of_transfer":  null,
        "preheat":  "5°C Minimum",
        "charpy_test":  null,
        "range_of_qualification":  {
                                       "thickness_range_min":  "3",
                                       "thickness_range_max":  "10.98",
                                       "diameter_range_min":  "44.45",
                                       "diameter_range_max":  null,
                                       "fillet_throat_min":  null,
                                       "fillet_throat_max":  null,
                                       "material_groups":  "ISO 15608: Groups 1.1; Minimum Yield Strength ≤265 N/mm²",
                                       "min_yield_strength":  "≤265 N/mm²"
                                   },
        "attributes":  {
                           "rev":  null,
                           "no_of_runs":  "Multi Pass Only",
                           "trade_name":  "AirLiquide Weldline WL Wire G3Si1",
                           "wire_size":  "1.0mm",
                           "gas_flow":  "18-20 LPM",
                           "flux_spec":  null,
                           "flux_trade_name":  null,
                           "max_interpass_temp":  "230°C Maximum",
                           "current_amps":  "Root 130-140 +/-10%; Fill \u0026 Cap 200-210 +/-10%",
                           "volts":  "Root 19-20 +/-10%; Fill \u0026 Cap 25-26 +/-10%",
                           "polarity":  "DC+",
                           "travel_speed":  "Root 5.2mm/sec +/-10%; Fill \u0026 Cap 4.9mm/sec",
                           "heat_input":  "0.38-0.89Kj/mm +/-25%",
                           "pwht":  "220°C Maximum",
                           "ndt":  "Visual \u0026 As Per Contract Requirements",
                           "wpqr_ref":  "PSS WP 045",
                           "approved_by":  "Mr A.Wainwright",
                           "issue_date":  "17th October 2016"
                       }
    },
    {
        "wps_no":  "PSS WP 046",
        "standard":  "BSEN ISO 15614-1 : 2004+A2:2012",
        "process":  "MAG - 135",
        "joint_type":  "Pipe to Pipe 35° Branch Fillet Weld",
        "material_grade":  "BSEN 10216-2 : P265GH+N Grade",
        "thickness":  "5.49 - 5.6 mm",
        "diameter":  "26.7 - 88.9 mm OD",
        "consumable_spec":  "EN ISO 14341-A: G38 4M G3Si1*",
        "gas_flux":  "ISO 14175 : M24 (Ar 83%, CO2 15%, O2 2%)",
        "position":  "Horizontal/Vertical (PB) Rotated",
        "mode_of_transfer":  null,
        "preheat":  "5°C Minimum",
        "charpy_test":  null,
        "range_of_qualification":  {
                                       "thickness_range_min":  "3",
                                       "thickness_range_max":  "11.12",
                                       "diameter_range_min":  "25",
                                       "diameter_range_max":  null,
                                       "fillet_throat_min":  "3.15",
                                       "fillet_throat_max":  "6.3",
                                       "material_groups":  "ISO 15608: Groups 1.1 - Minimum Specified Yield ≤265 N/mm²",
                                       "min_yield_strength":  "≤265 N/mm²"
                                   },
        "attributes":  {
                           "rev":  null,
                           "no_of_runs":  "Single Pass Only",
                           "trade_name":  "AirLiquide Weldline WL Wire G3Si1*",
                           "wire_size":  "1.0mm",
                           "gas_flow":  "18-20 LPM",
                           "flux_spec":  null,
                           "flux_trade_name":  null,
                           "max_interpass_temp":  "Not Applicable",
                           "current_amps":  "240-250 +/-10%",
                           "volts":  "29-30 +/-10%",
                           "polarity":  "DC+",
                           "travel_speed":  "6.8mm/sec +/-10%",
                           "heat_input":  "0.82-0.88Kj/mm +/-25%",
                           "pwht":  "Not Applicable",
                           "ndt":  "Visual \u0026 As Per Contract Requirements",
                           "wpqr_ref":  "PSS WP 046",
                           "approved_by":  "Mr A.Wainwright",
                           "issue_date":  "21st October 2016"
                       }
    },
    {
        "wps_no":  "PSS WP 047",
        "standard":  "BSEN ISO 15614-1 : 2004+A2:2012",
        "process":  "MAG -135",
        "joint_type":  "Pipe to Flange T Butt Weld With Fillet weld backing",
        "material_grade":  "Pipe BSEN 10216-2: P265GH to Plate – ASTM A516 Grade 60",
        "thickness":  "7.11 - 12 mm",
        "diameter":  "168.3 mm OD",
        "consumable_spec":  "EN ISO 14341-A: G38 4M G3Si1",
        "gas_flux":  "ISO 14175 : M24 (Ar 83%, Co² 15%, 0²2%)",
        "position":  "Horizontal/Vertical (PB) Rotated",
        "mode_of_transfer":  null,
        "preheat":  "5°C Minimum",
        "charpy_test":  null,
        "range_of_qualification":  {
                                       "thickness_range_min":  "3",
                                       "thickness_range_max":  "24",
                                       "diameter_range_min":  "84.15",
                                       "diameter_range_max":  null,
                                       "fillet_throat_min":  "3.15",
                                       "fillet_throat_max":  "6.3",
                                       "material_groups":  "ISO 15608: Groups P265GH Group 1 Sub Group 1.1 -Min Yield ≤ 265 N/mm² A516 Group 1 - Sub Group 1.1, - Min Yield ≤ 220 N/mm²",
                                       "min_yield_strength":  "P265GH Group 1 Sub Group 1.1 -Min Yield ≤ 265 N/mm² A516 Group 1 - Sub Group 1.1, - Min Yield ≤ 220 N/mm²"
                                   },
        "attributes":  {
                           "rev":  null,
                           "no_of_runs":  "Multi Pass Only",
                           "trade_name":  "AirLiquide Weldline WL Wire G3Si1",
                           "wire_size":  "1.0mm",
                           "gas_flow":  "18-20 LPM",
                           "flux_spec":  null,
                           "flux_trade_name":  null,
                           "max_interpass_temp":  "230°C Maximum",
                           "current_amps":  "Run 1 260-270 +/-10% Run 2-4 260-270 +/-10%",
                           "volts":  "Run 1 31-32 +/-10% Run 2-4 30-31 +/-10%",
                           "polarity":  "DC+",
                           "travel_speed":  "Run 19.2  Run 2-4  10-11mm/sec +/-10%",
                           "heat_input":  "0.52 - 070kj/mm +/-25%",
                           "pwht":  "230°C Maximum",
                           "ndt":  "Visual \u0026 As Per Contract Requirements",
                           "wpqr_ref":  "PSS WP 047",
                           "approved_by":  "Mr A.Wainwright",
                           "issue_date":  "17th October 2016"
                       }
    },
    {
        "wps_no":  "PSS WP 048a",
        "standard":  "BSEN ISO 15614-1 : 2004+A2:2012",
        "process":  "MAG -135",
        "joint_type":  "Pipe to Flange Butt Weld Partial Penetration",
        "material_grade":  "BSEN 10216-2 : P265GH+N to BSEN 10025-2 : S275JR+AR",
        "thickness":  "8.74 - 20 mm",
        "diameter":  "60.3 mm OD",
        "consumable_spec":  "EN ISO 14341-A: G38 4M G3Si1*",
        "gas_flux":  "ISO 14175 : M24 (Ar 83%, Co² 15%, 0²2%)",
        "position":  "Horizontal/Vertical (PB) Rotated",
        "mode_of_transfer":  null,
        "preheat":  "5°C Minimum",
        "charpy_test":  null,
        "range_of_qualification":  {
                                       "thickness_range_min":  "4.37",
                                       "thickness_range_max":  "40",
                                       "diameter_range_min":  "30.15",
                                       "diameter_range_max":  null,
                                       "fillet_throat_min":  null,
                                       "fillet_throat_max":  null,
                                       "material_groups":  "ISO 15608: Groups Group 1 - Sub Group 1.1 - Min Specified Yield ≤ 265 N/mm² to Group 1 - Sub Group 1.1, Min Yield Strength ≤ 275 N/mm²",
                                       "min_yield_strength":  "Group 1 - Sub Group 1.1 - Min Specified Yield ≤ 265 N/mm² to Group 1 - Sub Group 1.1, Min Yield Strength ≤ 275 N/mm²"
                                   },
        "attributes":  {
                           "rev":  null,
                           "no_of_runs":  "Single Pass Only",
                           "trade_name":  "AirLiquide Weldline WL Wire G3Si1*",
                           "wire_size":  "1.0mm",
                           "gas_flow":  "18-20 LPM",
                           "flux_spec":  null,
                           "flux_trade_name":  null,
                           "max_interpass_temp":  "Not Applicable",
                           "current_amps":  "120-130 +/-10%",
                           "volts":  "19-20 +/-10%",
                           "polarity":  "DC+",
                           "travel_speed":  "3.0mm/sec +/-10%",
                           "heat_input":  "0.61 - 0.69Kj/mm +/-25%",
                           "pwht":  "Not Applicable",
                           "ndt":  "Visual \u0026 As Per Contract Requirements",
                           "wpqr_ref":  "PSS WP 048a",
                           "approved_by":  "Mr A.Wainwright",
                           "issue_date":  "21st October 2016"
                       }
    },
    {
        "wps_no":  "PSS WP 048b",
        "standard":  "BSEN ISO 15614-1 : 2004+A2:2012",
        "process":  "MAG -135",
        "joint_type":  "Pipe to Flange Fillet Weld",
        "material_grade":  "BSEN 10216-2 : P265GH+N to BSEN 10025-2 : S275JR+AR",
        "thickness":  "8.74 - 20 mm",
        "diameter":  "60.3 mm OD",
        "consumable_spec":  "EN ISO 14341-A: G38 4M G3Si1*",
        "gas_flux":  "ISO 14175 : M24 (Ar 83%, Co² 15%, 0²2%)",
        "position":  "Horizontal/Vertical (PB) Rotated",
        "mode_of_transfer":  null,
        "preheat":  "5°C Minimum",
        "charpy_test":  null,
        "range_of_qualification":  {
                                       "thickness_range_min":  "4.3499999999999996",
                                       "thickness_range_max":  "40",
                                       "diameter_range_min":  "30.15",
                                       "diameter_range_max":  null,
                                       "fillet_throat_min":  "2.83",
                                       "fillet_throat_max":  "5.67",
                                       "material_groups":  "ISO 15608: Groups Group 1 - Sub Group 1.1 - Min Specified Yield ≤ 265 N/mm² to Group 1 - Sub Group 1.1 - Min Yield Strength ≤ 275 N/mm²",
                                       "min_yield_strength":  "Group 1 - Sub Group 1.1 - Min Specified Yield ≤ 265 N/mm² to Group 1 - Sub Group 1.1 - Min Yield Strength ≤ 275 N/mm²"
                                   },
        "attributes":  {
                           "rev":  null,
                           "no_of_runs":  "Single Pass Only",
                           "trade_name":  "AirLiquide Weldline WL Wire G3Si1*",
                           "wire_size":  "1.0mm",
                           "gas_flow":  "18-20 LPM",
                           "flux_spec":  null,
                           "flux_trade_name":  null,
                           "max_interpass_temp":  "Not Applicable",
                           "current_amps":  "230-240 +/-10%",
                           "volts":  "30-31 +/-10%",
                           "polarity":  "DC+",
                           "travel_speed":  "6.0mm/sec +/-10%",
                           "heat_input":  "0.92 - 0.99kj/mm +/-25%",
                           "pwht":  "Not Applicable",
                           "ndt":  "Visual \u0026 As Per Contract Requirements",
                           "wpqr_ref":  "PSS WP 048b",
                           "approved_by":  "Mr A.Wainwright",
                           "issue_date":  "21st October 2016"
                       }
    },
    {
        "wps_no":  "PSS WP 049",
        "standard":  "BSEN ISO 15614-1 : 2004+A2:2012",
        "process":  "MAG -135",
        "joint_type":  "Socket to Pipe Fillet Weld",
        "material_grade":  "ASTM A105 to BSEN 10216-2 : P265GH+N",
        "thickness":  "5.3 - 5.49 mm",
        "diameter":  "44.5 - 88.9 mm OD",
        "consumable_spec":  "EN ISO 14341-A: G38 4M G3Si1*",
        "gas_flux":  "ISO 14175 : M24 (Ar 83%, Co² 15%, 0²2%)",
        "position":  "Horizontal/Vertical (PB) Rotated",
        "mode_of_transfer":  null,
        "preheat":  "5°C Minimum",
        "charpy_test":  null,
        "range_of_qualification":  {
                                       "thickness_range_min":  "3",
                                       "thickness_range_max":  "10.98",
                                       "diameter_range_min":  "25",
                                       "diameter_range_max":  null,
                                       "fillet_throat_min":  "3.15",
                                       "fillet_throat_max":  "6.3",
                                       "material_groups":  "ISO 15608: Groups Group 11.1 – Steels with a Carbon content 0.35% \u003c C ≤ 0.5% Group 1.1 - Minimum Specified Yield ≤ 265 N/mm²",
                                       "min_yield_strength":  "Group 1.1 - Minimum Specified Yield ≤ 265 N/mm²"
                                   },
        "attributes":  {
                           "rev":  null,
                           "no_of_runs":  "Single Pass Only",
                           "trade_name":  "AirLiquide Weldline WL Wire G3Si1*",
                           "wire_size":  "1.0mm",
                           "gas_flow":  "18-20 LPM",
                           "flux_spec":  null,
                           "flux_trade_name":  null,
                           "max_interpass_temp":  "Not Applicable",
                           "current_amps":  "240-250 +/-10%",
                           "volts":  "29-30 +/-10%",
                           "polarity":  "DC+",
                           "travel_speed":  "7.2mm/sec +/-10%",
                           "heat_input":  "0.77 - 0.83kj/mm +/-25%",
                           "pwht":  "Not Applicable",
                           "ndt":  "Visual \u0026 As Per Contract Requirements",
                           "wpqr_ref":  "PSS WP 049",
                           "approved_by":  "Mr A.Wainwright",
                           "issue_date":  "21st October 2016"
                       }
    },
    {
        "wps_no":  "PSS WP 050",
        "standard":  "BSEN ISO 15614-1 : 2004+A2:2012",
        "process":  "MAG -135",
        "joint_type":  "Pipe to Flange Fillet Weld",
        "material_grade":  "BSEN 10216-2 : P265GH+N to ASTM A516 Grade 60",
        "thickness":  "5.54 - 12 mm",
        "diameter":  "60.3 mm OD",
        "consumable_spec":  "EN ISO 14341-A: G38 4M G3Si1*",
        "gas_flux":  "ISO 14175 : M24 (Ar 83%, Co² 15%, 0²2%)",
        "position":  "Horizontal/Vertical (PB) Rotated",
        "mode_of_transfer":  null,
        "preheat":  "5°C Minimum",
        "charpy_test":  null,
        "range_of_qualification":  {
                                       "thickness_range_min":  "3",
                                       "thickness_range_max":  "24",
                                       "diameter_range_min":  "30.15",
                                       "diameter_range_max":  null,
                                       "fillet_throat_min":  "3.15",
                                       "fillet_throat_max":  "6.3",
                                       "material_groups":  "ISO 15608: Groups Group 1 - Sub Group 1.1 - Min Specified Yield ≤ 265 N/mm² to Group 1 - Sub Group 1.1 - Min Yield Strength ≤ 220 N/mm²",
                                       "min_yield_strength":  "Group 1 - Sub Group 1.1 - Min Specified Yield ≤ 265 N/mm² to Group 1 - Sub Group 1.1 - Min Yield Strength ≤ 220 N/mm²"
                                   },
        "attributes":  {
                           "rev":  null,
                           "no_of_runs":  "Single Pass Only",
                           "trade_name":  "AirLiquide Weldline WL Wire G3Si1*",
                           "wire_size":  "1.0mm",
                           "gas_flow":  "18-20 LPM",
                           "flux_spec":  null,
                           "flux_trade_name":  null,
                           "max_interpass_temp":  "Not Applicable",
                           "current_amps":  "230-240 +/-10%",
                           "volts":  "30-31 +/-10%",
                           "polarity":  "DC+",
                           "travel_speed":  "5.4mm/sec +/-10%",
                           "heat_input":  "1.02 – 1.10kj/mm +/-25%",
                           "pwht":  "Not Applicable",
                           "ndt":  "Visual \u0026 As Per Contract Requirements",
                           "wpqr_ref":  "PSS WP 050",
                           "approved_by":  "Mr A.Wainwright",
                           "issue_date":  "21st November 2016"
                       }
    },
    {
        "wps_no":  "PSS WP 051",
        "standard":  "BSEN ISO 15614-1 : 2004+A2:2012",
        "process":  "MAG -135",
        "joint_type":  "Single Vee Pipe Butt Weld, Single Sided, No Backing",
        "material_grade":  "BSEN 10216-2: P265GH+N",
        "thickness":  "5.54 mm",
        "diameter":  "60.3 mm OD",
        "consumable_spec":  "EN ISO 14341-A: G38 4M G3Si1",
        "gas_flux":  "ISO 14175 : M24 (Ar 83%, Co² 15%, 0²2%)",
        "position":  "Flat (PA) Rotated",
        "mode_of_transfer":  null,
        "preheat":  "5°C Minimum",
        "charpy_test":  null,
        "range_of_qualification":  {
                                       "thickness_range_min":  "3",
                                       "thickness_range_max":  "11.08",
                                       "diameter_range_min":  "30.15",
                                       "diameter_range_max":  null,
                                       "fillet_throat_min":  null,
                                       "fillet_throat_max":  null,
                                       "material_groups":  "ISO 15608: Groups 1.1",
                                       "min_yield_strength":  "265 N/mm²"
                                   },
        "attributes":  {
                           "rev":  null,
                           "no_of_runs":  "Multi Pass Only",
                           "trade_name":  "AirLiquide Weldline WL Wire G3Si1",
                           "wire_size":  "1.0mm",
                           "gas_flow":  "18-20 LPM",
                           "flux_spec":  null,
                           "flux_trade_name":  null,
                           "max_interpass_temp":  "230°C Maximum",
                           "current_amps":  "Root 125-135 +/-10%; Fill \u0026 Cap 125-135 +/-10%",
                           "volts":  "Root 18-19 +/-10%; Fill \u0026 Cap 18-19 +/-10%",
                           "polarity":  "DC+",
                           "travel_speed":  "Root 3.4mm/sec +/-10%; Fill \u0026 Cap 4.3mm/sec",
                           "heat_input":  "0.42-0.60kJ/mm +/-25%",
                           "pwht":  "220°C Maximum",
                           "ndt":  "Visual \u0026 As Per Contract Requirements",
                           "wpqr_ref":  "PSS WP 051",
                           "approved_by":  "Mr A.Wainwright",
                           "issue_date":  "07th December 2016"
                       }
    },
    {
        "wps_no":  "PSS WP 052",
        "standard":  "BSEN ISO 15614-1 : 2004+A2:2012",
        "process":  "MMA-111",
        "joint_type":  "Pipe to Flange Butt Weld",
        "material_grade":  "BSEN 10216-1: P265TR2 to BSEN 10025-2: S355J2",
        "thickness":  "8.56 - 20 mm",
        "diameter":  "114.3 mm OD",
        "consumable_spec":  "EN ISO 2560-A E 42 5 B 32 H5*",
        "gas_flux":  null,
        "position":  "Inclined Angle 45° (H-LO45)",
        "mode_of_transfer":  null,
        "preheat":  "5°C Minimum",
        "charpy_test":  null,
        "range_of_qualification":  {
                                       "thickness_range_min":  "3",
                                       "thickness_range_max":  "22",
                                       "diameter_range_min":  "57.15",
                                       "diameter_range_max":  null,
                                       "fillet_throat_min":  null,
                                       "fillet_throat_max":  null,
                                       "material_groups":  "ISO 15608: Group 1 - Sub Group 1.1; Group 1 - Sub Group 1.1, 1.2, 1.4",
                                       "min_yield_strength":  "≤265 N/mm² to ≤355 N/mm²"
                                   },
        "attributes":  {
                           "rev":  null,
                           "no_of_runs":  "Single Pass Only",
                           "trade_name":  "Supercito 7018*",
                           "wire_size":  "2.5mm",
                           "gas_flow":  null,
                           "flux_spec":  null,
                           "flux_trade_name":  null,
                           "max_interpass_temp":  "Not Applicable",
                           "current_amps":  "70-80 +/-10%",
                           "volts":  "21-22 +/-10%",
                           "polarity":  "DC+",
                           "travel_speed":  "1.2mm/sec +/-10%",
                           "heat_input":  "0.98-1.17kJ/mm +/-25%",
                           "pwht":  "Not Applicable",
                           "ndt":  "Visual \u0026 As Per Contract Requirements",
                           "wpqr_ref":  "PSS WP 052",
                           "approved_by":  "Mr A.Wainwright",
                           "issue_date":  "13th January 2017"
                       }
    },
    {
        "wps_no":  "PSS WP 053",
        "standard":  "BSEN ISO 15614-1 : 2004+A2:2012",
        "process":  "MMA-111",
        "joint_type":  "Pipe to Flange Fillet Weld",
        "material_grade":  "BSEN 10216-1: P265TR2 to BSEN 10025-2: S355J2",
        "thickness":  "8.56 - 20 mm",
        "diameter":  "114.3 mm OD",
        "consumable_spec":  "EN ISO 2560-A E 42 4 B 42 H5*",
        "gas_flux":  null,
        "position":  "Inclined Angle 45° (H-LO45)",
        "mode_of_transfer":  null,
        "preheat":  "5°C Minimum",
