Repository: ukstevem/pss-production-card

# Scripts

One-shot, idempotent. Run with `tsx` against the production-card Supabase project. Each script logs what it changed.

## Run

```bash
cd app
npm run seed:ops         # seed production_op_library (~27 ops)
npm run seed:routing     # seed production_routing_template + production_routing_template_op (4 templates)

## Data sources

- `scripts/data/wps.json` — 97 WPS rows extracted from `assets/PSS Welding Procedure Register v3.xlsx` (the cleaned-from-PDFs register). Re-extract if the spreadsheet is updated.
- Op library + routing templates are inline in their seed scripts. Edit there; re-run the script to apply.

File: app/scripts/data/wps.json (part 2 of 6)
[
        "charpy_test":  null,
        "range_of_qualification":  {
                                       "thickness_range_min":  "4.28",
                                       "thickness_range_max":  "40",
                                       "diameter_range_min":  "57.15",
                                       "diameter_range_max":  null,
                                       "fillet_throat_min":  "3.15",
                                       "fillet_throat_max":  "6.3",
                                       "material_groups":  "ISO 15608: Group 1 - Sub Group 1.1; Group 1 - Sub Group 1.1, 1.2, 1.4",
                                       "min_yield_strength":  "≤265 N/mm² to ≤355 N/mm²"
                                   },
        "attributes":  {
                           "rev":  null,
                           "no_of_runs":  "Single Pass Only",
                           "trade_name":  "ESAB OK 48.00*",
                           "wire_size":  "3.2mm",
                           "gas_flow":  null,
                           "flux_spec":  null,
                           "flux_trade_name":  null,
                           "max_interpass_temp":  "Not Applicable",
                           "current_amps":  "90-100 +/-10%",
                           "volts":  "21-22 +/-10%",
                           "polarity":  "DC+",
                           "travel_speed":  "1.49mm/sec +/-10%",
                           "heat_input":  "1.01-1.18kJ/mm +/-25%",
                           "pwht":  "Not Applicable",
                           "ndt":  "Visual \u0026 As Per Contract Requirements",
                           "wpqr_ref":  "PSS WP 053",
                           "approved_by":  "Mr A.Wainwright",
                           "issue_date":  "13th January 2017"
                       }
    },
    {
        "wps_no":  "PSS WP 054",
        "standard":  "BSEN ISO 15614-1 : 2004+A2:2012",
        "process":  "MMA-111",
        "joint_type":  "Pipe to Flange Fillet Weld",
        "material_grade":  "BSEN 10216-1: P265TR2 to BSEN 10025-2: S355J2",
        "thickness":  "8.56 - 20 mm",
        "diameter":  "114.3 mm OD",
        "consumable_spec":  "EN ISO 2560-A E 42 4 B 42 H5*",
        "gas_flux":  null,
        "position":  "Inclined Angle 45° (H-LO45)",
        "mode_of_transfer":  null,
        "preheat":  "5°C Minimum",
        "charpy_test":  null,
        "range_of_qualification":  {
                                       "thickness_range_min":  "4.28",
                                       "thickness_range_max":  "40",
                                       "diameter_range_min":  "57.15",
                                       "diameter_range_max":  null,
                                       "fillet_throat_min":  null,
                                       "fillet_throat_max":  null,
                                       "material_groups":  "ISO 15608: Group 1 - Sub Group 1.1; Group 1 - Sub Group 1.1, 1.2, 1.4",
                                       "min_yield_strength":  "≤265 N/mm² to ≤355 N/mm²"
                                   },
        "attributes":  {
                           "rev":  null,
                           "no_of_runs":  "Multi Pass Only",
                           "trade_name":  "ESAB OK 48.00*",
                           "wire_size":  "3.2mm",
                           "gas_flow":  null,
                           "flux_spec":  null,
                           "flux_trade_name":  null,
                           "max_interpass_temp":  "230°C Maximum",
                           "current_amps":  "90-100 +/-10%",
                           "volts":  "21-22 +/-10%",
                           "polarity":  "DC+",
                           "travel_speed":  "1.5mm/sec +/-10%",
                           "heat_input":  "1.00-1.17kJ/mm +/-25%",
                           "pwht":  "Not Applicable",
                           "ndt":  "Visual \u0026 As Per Contract Requirements",
                           "wpqr_ref":  "PSS WP 054",
                           "approved_by":  "Mr A.Wainwright",
                           "issue_date":  "13th January 2017"
                       }
    },
    {
        "wps_no":  "PSS WP 055",
        "standard":  "BSEN ISO 15614-1 : 2004+A2:2012",
        "process":  "Metal Active Gas (135)",
        "joint_type":  "Single Sided Plate Fillet",
        "material_grade":  "BSEN 10025-2: S355J2+N to BSEN 10025-2: S355J2+AR",
        "thickness":  "12 - 15 mm",
        "diameter":  null,
        "consumable_spec":  "EN ISO 14341-A: G38 4 M G3Si1*",
        "gas_flux":  "ISO 14175 : M24 (Ar 83%, Co² 15%, O² 2%)",
        "position":  "Horizontal/Vertical (PB)",
        "mode_of_transfer":  null,
        "preheat":  "5°C Minimum",
        "charpy_test":  null,
        "range_of_qualification":  {
                                       "thickness_range_min":  "6",
                                       "thickness_range_max":  "30",
                                       "diameter_range_min":  "500",
                                       "diameter_range_max":  null,
                                       "fillet_throat_min":  "4.2",
                                       "fillet_throat_max":  "8.4",
                                       "material_groups":  "ISO 15608: Group 1 - Sub Group 1.1, 1.2",
                                       "min_yield_strength":  "≤355 N/mm²"
                                   },
        "attributes":  {
                           "rev":  null,
                           "no_of_runs":  "Single Pass Only",
                           "trade_name":  "Airliquide Weldline WL Wire G3Si1*",
                           "wire_size":  "1.2mm",
                           "gas_flow":  "18-20 LPM",
                           "flux_spec":  null,
                           "flux_trade_name":  null,
                           "max_interpass_temp":  "Not Applicable",
                           "current_amps":  "240-250 +/-10%",
                           "volts":  "27-28 +/-10%",
                           "polarity":  "DC+",
                           "travel_speed":  "6mm/sec +/-10%",
                           "heat_input":  "0.86-0.93kJ/mm +/-25%",
                           "pwht":  "Not Applicable",
                           "ndt":  "Visual \u0026 As Per Contract Requirements",
                           "wpqr_ref":  "PSS WP 055; PSS WP 056 for Mechanical Test Results",
                           "approved_by":  "Mr A.Wainwright",
                           "issue_date":  "22nd February 2017"
                       }
    },
    {
        "wps_no":  "PSS WP 056",
        "standard":  "BSEN ISO 15614-1 : 2004+A2:2012",
        "process":  "Metal Active Gas (135)",
        "joint_type":  "Single Vee Plate Butt Weld ss,mb",
        "material_grade":  "BSEN 10025-2: S355J2+AR",
        "thickness":  "6 mm",
        "diameter":  null,
        "consumable_spec":  "EN ISO 14341-A: G38 4 M G3Si1*",
        "gas_flux":  "ISO 14175 : M24 (Ar 83%, Co² 15%, O² 2%)",
        "position":  "Flat (PA)",
        "mode_of_transfer":  null,
        "preheat":  "5°C Minimum",
        "charpy_test":  null,
        "range_of_qualification":  {
                                       "thickness_range_min":  "3",
                                       "thickness_range_max":  "12",
                                       "diameter_range_min":  "500",
                                       "diameter_range_max":  null,
                                       "fillet_throat_min":  "4.2",
                                       "fillet_throat_max":  "4.2",
                                       "material_groups":  "ISO 15608: Group 1 - Sub Group 1.1, 1.2",
                                       "min_yield_strength":  "≤355 N/mm²"
                                   },
        "attributes":  {
                           "rev":  null,
                           "no_of_runs":  "Single Pass Only",
                           "trade_name":  "Airliquide Weldline WL Wire G3Si1*",
                           "wire_size":  "1.2mm",
                           "gas_flow":  "18-20 LPM",
                           "flux_spec":  null,
                           "flux_trade_name":  null,
                           "max_interpass_temp":  "Not Applicable",
                           "current_amps":  "240-250 +/-10%",
                           "volts":  "27-28 +/-10%",
                           "polarity":  "DC+",
                           "travel_speed":  "5.1mm/sec +/-10%",
                           "heat_input":  "1.02-1.10kJ/mm +/-25%",
                           "pwht":  "Not Applicable",
                           "ndt":  "Visual \u0026 As Per Contract Requirements",
                           "wpqr_ref":  "PSS WP 056",
                           "approved_by":  "Mr A.Wainwright",
                           "issue_date":  "02nd June 2017"
                       }
    },
    {
        "wps_no":  "PSS WP 057",
        "standard":  "BSEN ISO 15614-1 : 2004+A2:2012",
        "process":  "Metal Active Gas (135)",
        "joint_type":  "Plate Plug Weld ss,mb",
        "material_grade":  "BSEN 10025-2: S355J2+N",
        "thickness":  "20 mm",
        "diameter":  null,
        "consumable_spec":  "EN ISO 14341-A: G38 4 M G3Si1*",
        "gas_flux":  "ISO 14175 : M24 (Ar 83%, Co² 15%, O² 2%)",
        "position":  "Flat (PA)",
        "mode_of_transfer":  null,
        "preheat":  "5°C Minimum",
        "charpy_test":  null,
        "range_of_qualification":  {
                                       "thickness_range_min":  "10",
                                       "thickness_range_max":  "40",
                                       "diameter_range_min":  "500",
                                       "diameter_range_max":  null,
                                       "fillet_throat_min":  null,
                                       "fillet_throat_max":  null,
                                       "material_groups":  "ISO 15608: Group 1 - Sub Group 1.1, 1.2, 1.4",
                                       "min_yield_strength":  "≤355 N/mm²"
                                   },
        "attributes":  {
                           "rev":  null,
                           "no_of_runs":  "Multi Pass Only",
                           "trade_name":  "Airliquide Weldline WL Wire G3Si1*",
                           "wire_size":  "1.0mm",
                           "gas_flow":  "18-20 LPM",
                           "flux_spec":  null,
                           "flux_trade_name":  null,
                           "max_interpass_temp":  "250°C Maximum",
                           "current_amps":  "275-285 +/-10%",
                           "volts":  "34-35 +/-10%",
                           "polarity":  "DC+",
                           "travel_speed":  "6.8-7.3mm/sec +/-10%",
                           "heat_input":  "1.02-1.17kJ/mm +/-25%",
                           "pwht":  "Not Applicable",
                           "ndt":  "Visual \u0026 As Per Contract Requirements",
                           "wpqr_ref":  "PSS WP 057",
                           "approved_by":  "Mr A.Wainwright",
                           "issue_date":  "13th June 2017"
                       }
    },
    {
        "wps_no":  "PSS WPS 058",
        "standard":  "BSEN ISO 15614-1: 2019 Level 2",
        "process":  "Metal Active Gas (135) Pulse",
        "joint_type":  "Flared butt weld, Single sided, single run",
        "material_grade":  "BSFN 10210: S355J2H HF, BSEN 10025-2: S275JR",
        "thickness":  "6 - 6.3 mm",
        "diameter":  "100 mm OD",
        "consumable_spec":  "EN ISO 14341-A: G42 4 M21 3Si1*",
        "gas_flux":  "ISO 14175: M24 (Ar 83%, Co² 15%, O² 2%)",
        "position":  "Horizontal/Vertical (PB)",
        "mode_of_transfer":  null,
        "preheat":  "Not Applicable",
        "charpy_test":  null,
        "range_of_qualification":  {
                                       "thickness_range_min":  "6",
                                       "thickness_range_max":  "6.3",
                                       "diameter_range_min":  "100",
                                       "diameter_range_max":  "100",
                                       "fillet_throat_min":  null,
                                       "fillet_throat_max":  null,
                                       "material_groups":  "Group 1- Sub-Group 1.1, 1.2 - MSYS ≤ 355 N/mm²",
                                       "min_yield_strength":  null
                                   },
        "attributes":  {
                           "rev":  null,
                           "no_of_runs":  "Single Pass Only",
                           "trade_name":  "BLUE/RANGE*",
                           "wire_size":  "1.2mm",
                           "gas_flow":  "15-20 LPM",
                           "flux_spec":  null,
                           "flux_trade_name":  null,
                           "max_interpass_temp":  "5°C Minimum",
                           "current_amps":  "165-185",
                           "volts":  "24-29",
                           "polarity":  "DC+ Pulse",
                           "travel_speed":  "5.3-5.9mm/sec",
                           "heat_input":  "0.59-0.72KJ/mm",
                           "pwht":  "Not Applicable",
                           "ndt":  "100% visual \u0026 70% MPI",
                           "wpqr_ref":  "PSS WP 058",
                           "approved_by":  "Mr A.Wainwright",
                           "issue_date":  "27th May 2022"
                       }
    },
    {
        "wps_no":  "PSS WP 059",
        "standard":  "BSEN ISO 15614-1: 2017",
        "process":  "Metal Active Gas (135) Pulse",
        "joint_type":  "Single Sided Fillet Weld",
        "material_grade":  "BSEN 10025-2: S355J2+N",
        "thickness":  "15 mm",
        "diameter":  null,
        "consumable_spec":  "EN ISO 14341-A: G42 4 M21 3Si1*",
        "gas_flux":  "ISO 14175: M24 (Ar 83%, Co² 15%, O² 2%)",
        "position":  "Horizontal/Vertical (PB) Flat (PA)",
        "mode_of_transfer":  null,
        "preheat":  "20°C Minimum",
        "charpy_test":  null,
        "range_of_qualification":  {
                                       "thickness_range_min":  "3",
                                       "thickness_range_max":  "30",
                                       "diameter_range_min":  "500",
                                       "diameter_range_max":  null,
                                       "fillet_throat_min":  null,
                                       "fillet_throat_max":  null,
                                       "material_groups":  "Group 1- Sub Group 1.1, 1.2, Min Yield Strength ≤ 355 N/mm²",
                                       "min_yield_strength":  null
                                   },
        "attributes":  {
                           "rev":  null,
                           "no_of_runs":  "Single Pass Only",
                           "trade_name":  "Airliquide Weldline G3Si1*",
                           "wire_size":  "1.2mm",
                           "gas_flow":  "18-20 LPM",
                           "flux_spec":  null,
                           "flux_trade_name":  null,
                           "max_interpass_temp":  "Not Applicable",
                           "current_amps":  "200-245",
                           "volts":  "25-31",
                           "polarity":  "DC+",
                           "travel_speed":  "3.24-3.96mm/sec",
                           "heat_input":  "1.23-1.53KJ/mm +/-25%",
                           "pwht":  "Not Applicable",
                           "ndt":  "Visual \u0026 As Per Contract Requirements",
                           "wpqr_ref":  "PSS WP 059",
                           "approved_by":  "Mr A.Wainwright",
                           "issue_date":  "10th January 2018"
                       }
    },
    {
        "wps_no":  "PSS WP 060",
        "standard":  "BSEN ISO 15614-1: 2017",
        "process":  "Metal Active Gas (135) Pulse",
        "joint_type":  "Single Sided Fillet Weld",
        "material_grade":  "BSEN 10025-2: S355J2+N",
        "thickness":  "15 mm",
        "diameter":  null,
        "consumable_spec":  "EN ISO 14341-A: G42 4 M21 3Si1*",
        "gas_flux":  "ISO 14175: M24 (Ar 83%, Co² 15%, O² 2%)",
        "position":  "Horizontal/Vertical (PB) Flat (PA)",
        "mode_of_transfer":  null,
        "preheat":  "5°C Minimum",
        "charpy_test":  null,
        "range_of_qualification":  {
                                       "thickness_range_min":  "3",
                                       "thickness_range_max":  "30",
                                       "diameter_range_min":  "500",
                                       "diameter_range_max":  null,
                                       "fillet_throat_min":  null,
                                       "fillet_throat_max":  null,
                                       "material_groups":  "Group 1- Sub Group 1.1, 1.2, Min Yield Strength ≤ 355 N/mm²",
                                       "min_yield_strength":  null
                                   },
        "attributes":  {
                           "rev":  null,
                           "no_of_runs":  "Single Pass Only",
                           "trade_name":  "Airliquide Weldline G3Si1*",
                           "wire_size":  "1.2mm",
                           "gas_flow":  "18-20 LPM",
                           "flux_spec":  null,
                           "flux_trade_name":  null,
                           "max_interpass_temp":  "Not Applicable",
                           "current_amps":  "205-251",
                           "volts":  "26-32",
                           "polarity":  "DC+",
                           "travel_speed":  "3.24-3.96mm/sec",
                           "heat_input":  "1.25-1.57KJ/mm +/-25%",
                           "pwht":  "Not Applicable",
                           "ndt":  "Visual \u0026 As Per Contract Requirements",
                           "wpqr_ref":  "PSS WP 060",
                           "approved_by":  "Mr A.Wainwright",
                           "issue_date":  "10th January 2018"
                       }
    },
    {
        "wps_no":  "PSS WP 061",
        "standard":  "BSEN ISO 15614-1: 2017",
        "process":  "Metal Active Gas (135) Pulse",
        "joint_type":  "60° Angle Single Sided Fillet Weld",
        "material_grade":  "BSEN 10025-2: S355JI0",
        "thickness":  "15 mm",
        "diameter":  null,
        "consumable_spec":  "EN ISO 14341-A: G42 4 M21 3Si1*",
        "gas_flux":  "ISO 14175: M24 (Ar 83%, Co² 15%, O² 2%)",
        "position":  "Horizontal/Vertical (PB) Flat (PA)",
        "mode_of_transfer":  null,
        "preheat":  "5°C Minimum",
        "charpy_test":  null,
        "range_of_qualification":  {
                                       "thickness_range_min":  "3",
                                       "thickness_range_max":  null,
                                       "diameter_range_min":  "500",
                                       "diameter_range_max":  null,
                                       "fillet_throat_min":  null,
                                       "fillet_throat_max":  null,
                                       "material_groups":  "Group 1- Sub Group 1.1, 1.2, Min Yield Strength ≤ 355 N/mm²",
                                       "min_yield_strength":  null
                                   },
        "attributes":  {
                           "rev":  null,
                           "no_of_runs":  "Multi Pass Only",
                           "trade_name":  "Airliquide Weldline G3Si1*",
                           "wire_size":  "1.2mm",
                           "gas_flow":  "18-20 LPM",
                           "flux_spec":  null,
                           "flux_trade_name":  null,
                           "max_interpass_temp":  "250°C Maximum",
                           "current_amps":  "180-220, 194-236, 186-228",
                           "volts":  "24-29",
                           "polarity":  "DC+ Pulse",
                           "travel_speed":  "5.85-7.15mm/sec, 4.23-5.17mm/sec, 4.23-5.17mm/sec",
                           "heat_input":  "0.52-0.71KJ/mm, 0.88-1.06KJ/mm, 0.84-1.02KJ/mm",
                           "pwht":  "Not Applicable",
                           "ndt":  "Visual \u0026 As Per Contract Requirements",
                           "wpqr_ref":  "PSS WP 061",
                           "approved_by":  "Mr A.Wainwright",
                           "issue_date":  "10th January 2018"
                       }
    },
    {
        "wps_no":  "PSS WP 062",
        "standard":  "BSEN ISO 15614-1:2017 Level 2",
        "process":  "Metal Active Gas (135)",
        "joint_type":  "Box Section Single Vee Butt Weld, Single Sided, With Backing ss,mb",
        "material_grade":  "BSEN 10210: 2006 S355J2H",
        "thickness":  "16 mm",
        "diameter":  "200 mm OD",
        "consumable_spec":  "EN ISO 14341-A: G 38 4M G3Si1*",
        "gas_flux":  "ISO 14175: M24 (Ar 83%, Co² 15%, O² 2%)",
        "position":  "Flat (PA) Rotated",
        "mode_of_transfer":  null,
        "preheat":  "5°C Minimum",
        "charpy_test":  null,
        "range_of_qualification":  {
                                       "thickness_range_min":  "3",
                                       "thickness_range_max":  "32",
                                       "diameter_range_min":  "500",
                                       "diameter_range_max":  null,
                                       "fillet_throat_min":  null,
                                       "fillet_throat_max":  null,
                                       "material_groups":  "Group 1- Sub Group 1.1, 1.2 - Specified Yield ≤ 355 N/mm²",
                                       "min_yield_strength":  null
                                   },
        "attributes":  {
                           "rev":  null,
                           "no_of_runs":  "Multi Pass Only",
                           "trade_name":  "Air Liquide Weldline G3Si1*",
                           "wire_size":  "1.2mm",
                           "gas_flow":  "18-20 LPM",
                           "flux_spec":  null,
                           "flux_trade_name":  null,
                           "max_interpass_temp":  "230°C Maximum",
                           "current_amps":  "189-242, 230-291, 230-291",
                           "volts":  "21-27, 24-31, 24-31",
                           "polarity":  "DC+ Glob, DC+ Spray, DC+ Spray",
                           "travel_speed":  "5.8-6.0m/min, 8.0-10m/min, 8.0-10m/min",
                           "heat_input":  "0.90-1.20KJ/mm, 0.94-1.26KJ/mm, 0.98-1.31KJ/mm",
                           "pwht":  "Not Applicable",
                           "ndt":  "Visual \u0026 As Per Contract Requirements",
                           "wpqr_ref":  "PSS WP 062",
                           "approved_by":  "Mr A.Wainwright",
                           "issue_date":  "11th July 2018"
                       }
    },
    {
        "wps_no":  "PSS WP 063",
        "standard":  "BSEN ISO 15614-1:2017 Level 2",
        "process":  "Manual Metal Arc (111)",
        "joint_type":  "Single Sided Fillet Weld",
        "material_grade":  "BSEN 10025-2: S355J2+AR",
        "thickness":  "10 mm",
        "diameter":  null,
        "consumable_spec":  "EN ISO 2560-A: E42 4 B42 H5",
        "gas_flux":  null,
        "position":  "Horizontal/Overhead (PD), Horizontal/Vertical (PB), Horizontal (PC) \u0026 Overhead (PE), Flat (PA)",
        "mode_of_transfer":  null,
        "preheat":  "5°C Minimum",
        "charpy_test":  null,
        "range_of_qualification":  {
                                       "thickness_range_min":  "3",
                                       "thickness_range_max":  "20",
                                       "diameter_range_min":  "500",
                                       "diameter_range_max":  null,
                                       "fillet_throat_min":  null,
                                       "fillet_throat_max":  null,
                                       "material_groups":  "Group 1- Sub Group 1.1, 1.2 - Specified Yield ≤ 355 N/mm²",
                                       "min_yield_strength":  null
                                   },
        "attributes":  {
                           "rev":  null,
                           "no_of_runs":  "Multi Pass Only",
                           "trade_name":  "ESAB OK 48.00 Vack Pack",
                           "wire_size":  "4.0mm",
                           "gas_flow":  null,
                           "flux_spec":  "Basic Coated Electrode",
                           "flux_trade_name":  null,
                           "max_interpass_temp":  "185°C Maximum",
                           "current_amps":  "135-176, 135-176",
                           "volts":  "21-26, 21-26",
                           "polarity":  "DC+ Positive, DC+ Positive",
                           "travel_speed":  "2.20-2.60mm/sec, 2.80-3.40mm/sec",
                           "heat_input":  "1.03-1.40KJ/mm, 0.81-1.08KJ/mm",
                           "pwht":  "Not Applicable",
                           "ndt":  "Visual \u0026 As Per Contract Requirements",
                           "wpqr_ref":  "PSS WP 063",
                           "approved_by":  "Mr A.Wainwright",
                           "issue_date":  "16th August 2018"
                       }
    },
    {
        "wps_no":  "PSS WPS 064",
        "standard":  "BSEN ISO 15614-1:2017 Level 2",
        "process":  "Tungsten Inert Gas (141)",
        "joint_type":  "Single Vee Butt Weld, Single Sided, No Backing ss,nb",
        "material_grade":  "BSEN 10219: S355J2H",
        "thickness":  "3 mm",
        "diameter":  "42.2 mm OD",
        "consumable_spec":  "EN ISO 636-A: W 42 3 W3Si1*",
        "gas_flux":  "Argon (Class I1)",
        "position":  "45° Inclined (H-LO45), All Positions (Except Vertical Down)",
        "mode_of_transfer":  null,
        "preheat":  "5°C Minimum",
        "charpy_test":  null,
        "range_of_qualification":  {
                                       "thickness_range_min":  "1.5",
                                       "thickness_range_max":  "6",
                                       "diameter_range_min":  "21.2",
                                       "diameter_range_max":  null,
                                       "fillet_throat_min":  null,
                                       "fillet_throat_max":  null,
                                       "material_groups":  "Group 1- Sub Group 1.1, 1.2 - Specified Yield ≤ 355 N/mm²",
                                       "min_yield_strength":  null
                                   },
        "attributes":  {
                           "rev":  null,
                           "no_of_runs":  "Single Pass Only",
                           "trade_name":  "FILARC PZ6500*",
                           "wire_size":  "1.6mm",
                           "gas_flow":  "12-14 LPM",
                           "flux_spec":  null,
                           "flux_trade_name":  "Thoriated 2% 2.4mm Diameter",
                           "max_interpass_temp":  "Not Applicable",
                           "current_amps":  "72-99",
                           "volts":  "11-14",
                           "polarity":  "DC-Negative",
                           "travel_speed":  "0.67-0.82mm/sec",
                           "heat_input":  "0.71-1.01KJ/mm",
                           "pwht":  "Not Applicable",
                           "ndt":  "Visual \u0026 As Per Contract Requirements",
                           "wpqr_ref":  "PSS WP 064",
                           "approved_by":  "Mr A.Wainwright",
                           "issue_date":  "16th August 2018"
                       }
    },
    {
        "wps_no":  "PSS WP 065",
        "standard":  "BSEN ISO 15614-1:2017 Level 2",
        "process":  "Tungsten Inert Gas (141) \u0026 Manual Metal Arc (111)",
        "joint_type":  "Box Section Single Vee Butt Weld, TIG: Single Sided, No Backing ss,nb, MMA: Single Sided, With Backing ss,mb",
        "material_grade":  "BSEN 10210: 2006 S355J2H",
        "thickness":  "16 mm",
        "diameter":  "200 mm OD",
        "consumable_spec":  "TIG: EN ISO 636-A: W 42 3 W3Si1*, MMA: EN ISO 2560-A: E 42 4 B 42 H5*",
        "gas_flux":  "Argon (Class I1)",
        "position":  "Horizontal (PC) \u0026 Flat (PA)",
        "mode_of_transfer":  null,
        "preheat":  "5°C Minimum",
        "charpy_test":  null,
        "range_of_qualification":  {
                                       "thickness_range_min":  "1.5",
                                       "thickness_range_max":  "32",
                                       "diameter_range_min":  "500",
                                       "diameter_range_max":  null,
                                       "fillet_throat_min":  null,
                                       "fillet_throat_max":  null,
                                       "material_groups":  "Group 1- Sub Group 1.1, 1.2 - Specified Yield ≤ 355 N/mm²",
                                       "min_yield_strength":  null
                                   },
        "attributes":  {
                           "rev":  null,
                           "no_of_runs":  "TIG: Single Pass Only, MMA: Multi Pass Only",
                           "trade_name":  "TIG: FILARC PZ6500*, MMA: ESAB OK 48.00 Vac Pack*",
                           "wire_size":  "TIG: 2.4mm, MMA: 4.0mm",
                           "gas_flow":  "12-14 LPM",
                           "flux_spec":  "Basic Coated Electrode (VacPack)",
                           "flux_trade_name":  null,
                           "max_interpass_temp":  "230°C Maximum",
                           "current_amps":  "162-209, 144-187, 144-187, 144-187",
                           "volts":  "13-18, 21-26, 21-26, 21-26",
                           "polarity":  "DC-Negative, DC+ Positive, DC+ Positive, DC+ Positive",
                           "travel_speed":  "1.3-1.6mm/sec, 3.3-4.0mm/sec, 3.0-3.6mm/sec, 3.4-4.2mm/sec",
                           "heat_input":  "0.97-1.41KJ/mm, 0.73-0.97KJ/mm, 0.81-1.08KJ/mm, 0.71-0.93KJ/mm",
                           "pwht":  "Not Applicable",
                           "ndt":  "Visual \u0026 As Per Contract Requirements",
                           "wpqr_ref":  "PSS WP 065",
                           "approved_by":  "Mr A.Wainwright",
                           "issue_date":  "16th August 2018"
                       }
    },
    {
        "wps_no":  "PSS WP 066",
        "standard":  "BSEN ISO 15614-1:2017 Level 2",
        "process":  "Tungsten Inert Gas (141) \u0026 Manual Metal Arc (111)",
        "joint_type":  "Box Section Single Vee Butt Weld, TIG: Single Sided, No Backing ss,nb, MMA: Single Sided, With Backing ss,mb",
        "material_grade":  "BSEN 10210: 2006 S355J2H",
        "thickness":  "16 mm",
        "diameter":  "200 mm OD",
        "consumable_spec":  "TIG: EN ISO 636-A: W 42 3 W3Si1*, MMA: EN ISO 2560-A: E 42 4 B 42 H5*",
        "gas_flux":  "Argon (Class I1)",
        "position":  "Vertical Up (PF) \u0026 Flat (PA)",
        "mode_of_transfer":  null,
        "preheat":  "5°C Minimum",
        "charpy_test":  null,
        "range_of_qualification":  {
                                       "thickness_range_min":  "1.5",
                                       "thickness_range_max":  "32",
                                       "diameter_range_min":  "500",
                                       "diameter_range_max":  null,
                                       "fillet_throat_min":  null,
                                       "fillet_throat_max":  null,
                                       "material_groups":  "Group 1- Sub Group 1.1, 1.2 - Specified Yield ≤ 355 N/mm²",
                                       "min_yield_strength":  null
                                   },
        "attributes":  {
                           "rev":  null,
                           "no_of_runs":  "TIG: Single Pass Only, MMA: Multi Pass Only",
                           "trade_name":  "TIG: FILARC PZ6500*, MMA: ESAB OK 48.00 Vac Pack*",
                           "wire_size":  "TIG: 1.6mm, MMA: 4.0mm",
                           "gas_flow":  "12-14 LPM",
                           "flux_spec":  "Basic Coated Electrode (VacPack)",
                           "flux_trade_name":  null,
                           "max_interpass_temp":  "225°C Maximum",
                           "current_amps":  "162-209, 108-143, 108-143, 108-143, 108-143",
                           "volts":  "13-18, 20-25, 20-25, 20-25, 20-25",
                           "polarity":  "DC-Negative, DC+ Positive, DC+ Positive, DC+ Positive, DC+ Positive",
                           "travel_speed":  "0.81-0.99mm/sec, 1.35-1.65mm/sec, 1.90-2.30mm/sec, 1.35-1.65mm/sec, 1.80-2.20mm/sec",
                           "heat_input":  "1.56-2.28KJ/mm, 1.28-1.73KJ/mm, 0.91-1.24KJ/mm, 1.28-1.73KJ/mm, 0.96-1.30KJ/mm",
                           "pwht":  "Not Applicable",
                           "ndt":  "Visual \u0026 As Per Contract Requirements",
                           "wpqr_ref":  "PSS WP 066",
                           "approved_by":  "Mr A.Wainwright",
                           "issue_date":  "16th August 2018"
                       }
    },
    {
        "wps_no":  "PSS WP 067",
        "standard":  "BSEN ISO 15614-1:2017 Level 2",
        "process":  "Manual Metal Arc (111)",
        "joint_type":  "Single Sided Fillet Weld",
        "material_grade":  "BSEN 10025-2: S355J2+AR",
        "thickness":  "10 mm",
        "diameter":  null,
        "consumable_spec":  "EN ISO 2560-A: E42 5 B 32 H5",
        "gas_flux":  null,
        "position":  "Vertical Up (PF), Horizontal/Vertical (PB) \u0026 Flat (PA)",
        "mode_of_transfer":  null,
        "preheat":  "5°C Minimum",
        "charpy_test":  null,
        "range_of_qualification":  {
                                       "thickness_range_min":  "3",
                                       "thickness_range_max":  "20",
                                       "diameter_range_min":  "500",
                                       "diameter_range_max":  null,
                                       "fillet_throat_min":  null,
                                       "fillet_throat_max":  null,
                                       "material_groups":  "Group 1- Sub Group 1.1, 1.2 - Specified Yield ≤ 355 N/mm²",
                                       "min_yield_strength":  null
                                   },
        "attributes":  {
                           "rev":  null,
                           "no_of_runs":  "Multi Pass Only",
                           "trade_name":  "SUPERCITO 7018S Vack Pack",
                           "wire_size":  "3.2mm",
                           "gas_flow":  null,
                           "flux_spec":  "Basic Coated Electrode",
                           "flux_trade_name":  null,
                           "max_interpass_temp":  "190°C Maximum",
                           "current_amps":  "95-121, 95-121, 95-121",
                           "volts":  "20-25, 20-25, 20-25",
                           "polarity":  "DC+ Positive, DC+ Positive, DC+ Positive",
                           "travel_speed":  "0.99-1.20mm/sec, 1.26-1.54mm/sec, 1.44-1.76mm/sec",
                           "heat_input":  "1.53-2.01KJ/mm, 1.21-1.57KJ/mm, 1.05-2.41KJ/mm",
                           "pwht":  "Not Applicable",
                           "ndt":  "Visual \u0026 As Per Contract Requirements",
                           "wpqr_ref":  "PSS WP 067",
                           "approved_by":  "Mr A.Wainwright",
                           "issue_date":  "16th August 2018"
                       }
    },
    {
        "wps_no":  "PSS WPS 068A",
        "standard":  "BSEN ISO 15614-1:2017 Level 2",
        "process":  "Metal Active Gas (135)",
        "joint_type":  "Single Vee Plate Butt Weld Welded from Both Sides",
        "material_grade":  "BSEN 10025-2 : S355J2+N",
        "thickness":  "15 - 60 mm",
        "diameter":  "150 mm OD",
        "consumable_spec":  "EN ISO 14341-A: G 42 3 M21 3Si",
        "gas_flux":  "ISO 14175 : M24 (Ar 83%,Co² 15%,0²%)",
        "position":  "Flat (PA)",
        "mode_of_transfer":  null,
        "preheat":  "100°C Minimum",
        "charpy_test":  null,
        "range_of_qualification":  {
                                       "thickness_range_min":  "15",
                                       "thickness_range_max":  "60",
                                       "diameter_range_min":  "500",
                                       "diameter_range_max":  null,
                                       "fillet_throat_min":  null,
                                       "fillet_throat_max":  null,
                                       "material_groups":  "Group 1- Sub Group 1.1, 1.2 - Specified Yield ≤ 355 N/mm²",
                                       "min_yield_strength":  "355 N/mm²"
                                   },
        "attributes":  {
                           "rev":  null,
                           "no_of_runs":  "Multi Pass Only",
                           "trade_name":  "BOEHLER SG2",
                           "wire_size":  "1.2mm",
                           "gas_flow":  "18-20 LPM",
                           "flux_spec":  null,
                           "flux_trade_name":  null,
                           "max_interpass_temp":  "230°C Maximum",
                           "current_amps":  "148-193, 238-302, 238-302, 176-226, 166-215, 166-215, 140-183, 140-183",
                           "volts":  "17-21, 27-34, 27-34, 24-31, 24-31, 24-31, 23-30, 23-30",
                           "polarity":  "DC+ Dip, DC+ Spray, DC+ Spray, DC+ Pulse, DC+ Pulse, DC+ Pulse, DC+ Pulse, DC+ Pulse",
                           "travel_speed":  "3.2 - 3.8mm/sec, 4.2 - 5.2mm/sec, 5.6 - 6.8mm/sec, 3.1 - 3.9mm/sec, 3.4 - 4.2mm/sec, 3.9 - 4.7mm/sec, 3.9 - 4.7mm/sec, 3.9 - 4.7mm/sec",
                           "heat_input":  "0.63-0.85kJ/mm, 1.22-1.58kJ/mm, 0.92-1.21kJ/mm, 1.09-1.51kJ/mm, 0.94-1.27kJ/mm, 0.82-1.13kJ/mm, 0.66-0.93kJ/mm, 0.66-0.93kJ/mm",
                           "pwht":  "Not Applicable",
                           "ndt":  "Visual \u0026 As Per Contract Requirements",
                           "wpqr_ref":  "PSS WP 068A",
                           "approved_by":  "Mr A.Wainwright",
                           "issue_date":  "03rd January 2019"
                       }
    },
    {
        "wps_no":  "PSS WPS 069",
        "standard":  "BSEN ISO 15614-1:2017 Level 2",
        "process":  "Metal Active Gas (136)",
        "joint_type":  "Single Vee Plate Butt Welds Single Sided, Material backing ss,mb",
        "material_grade":  "BSEN 10025-2 : S355J2+N",
        "thickness":  "30 mm",
        "diameter":  null,
        "consumable_spec":  "EN ISO 17632 : T 46 3 P M21 1 H5",
        "gas_flux":  "ISO 14175 : M24 (Ar 83%,Co² 15%,0²%)",
        "position":  "Vertical Up (PF)",
        "mode_of_transfer":  null,
        "preheat":  "100°C Minimum",
        "charpy_test":  null,
        "range_of_qualification":  {
                                       "thickness_range_min":  "15",
                                       "thickness_range_max":  "60",
                                       "diameter_range_min":  "500",
                                       "diameter_range_max":  null,
                                       "fillet_throat_min":  null,
