Repository: ukstevem/pss-production-card

# Scripts

One-shot, idempotent. Run with `tsx` against the production-card Supabase project. Each script logs what it changed.

## Run

```bash
cd app
npm run seed:ops         # seed production_op_library (~27 ops)
npm run seed:routing     # seed production_routing_template + production_routing_template_op (4 templates)

## Data sources

- `scripts/data/wps.json` — 97 WPS rows extracted from `assets/PSS Welding Procedure Register v3.xlsx` (the cleaned-from-PDFs register). Re-extract if the spreadsheet is updated.
- Op library + routing templates are inline in their seed scripts. Edit there; re-run the script to apply.

File: app/scripts/data/wps.json (part 3 of 6)
[
                                       "fillet_throat_max":  null,
                                       "material_groups":  "Group 1- Sub Group 1.1, 1.2 - Specified Yield ≤ 355 N/mm²",
                                       "min_yield_strength":  "355 N/mm²"
                                   },
        "attributes":  {
                           "rev":  null,
                           "no_of_runs":  "Multi Pass Only",
                           "trade_name":  "BOEHLER Ti 46-FD",
                           "wire_size":  "1.2mm",
                           "gas_flow":  "18-20 LPM",
                           "flux_spec":  null,
                           "flux_trade_name":  null,
                           "max_interpass_temp":  "230°C Maximum",
                           "current_amps":  "180-231, 190-231, 190-231, 240-240",
                           "volts":  "20-25, 22-28, 22-28, 19-24",
                           "polarity":  "DC+ Globular, DC+ Spray, DC+ Spray, DC+ Spray",
                           "travel_speed":  "1.4 - 1.7mm/sec, 2.5 - 3.3mm/sec, 2.0 - 2.4mm/sec, 2.2 - 2.6mm/sec",
                           "heat_input":  "2.05-2.71kJ/mm, 1.34-1.73kJ/mm, 1.67-2.24kJ/mm, 1.17-1.62kJ/mm",
                           "pwht":  "Not Applicable",
                           "ndt":  "Visual \u0026 As Per Contract Requirements",
                           "wpqr_ref":  "PSS WP 069",
                           "approved_by":  "Mr A.Wainwright",
                           "issue_date":  "03rd January 2019"
                       }
    },
    {
        "wps_no":  "PSS WPS 070",
        "standard":  "BSEN ISO 15614-1:2017 Level 2",
        "process":  "Metal Active Gas (135)",
        "joint_type":  "Single Sided Fillet Weld",
        "material_grade":  "BSEN 10025-2 : S355J2+N",
        "thickness":  "30 mm",
        "diameter":  null,
        "consumable_spec":  "EN ISO 14341-A: G 42 3 M21 3Si",
        "gas_flux":  "ISO 14175 : M24 (Ar83%,Co²15%,0²%)",
        "position":  "Horizontal/Vertical (PB) \u0026 Flat (PA)",
        "mode_of_transfer":  null,
        "preheat":  "5°C Minimum",
        "charpy_test":  null,
        "range_of_qualification":  {
                                       "thickness_range_min":  "5",
                                       "thickness_range_max":  null,
                                       "diameter_range_min":  "500",
                                       "diameter_range_max":  null,
                                       "fillet_throat_min":  null,
                                       "fillet_throat_max":  null,
                                       "material_groups":  "Group 1- Sub Group 1.1 - Specified Yield ≤ 355 N/mm²",
                                       "min_yield_strength":  "355 N/mm²"
                                   },
        "attributes":  {
                           "rev":  null,
                           "no_of_runs":  "Multi Pass Only",
                           "trade_name":  "BOEHLER SG2",
                           "wire_size":  "1.2mm",
                           "gas_flow":  "18-20 LPM",
                           "flux_spec":  null,
                           "flux_trade_name":  null,
                           "max_interpass_temp":  "230°C Maximum",
                           "current_amps":  "207-253, 167-204",
                           "volts":  "27-34, 24-31",
                           "polarity":  "DC+ Pulse, DC+ Pulse",
                           "travel_speed":  "5.9 - 7.2mm/sec, 4.8 - 5.8mm/sec",
                           "heat_input":  "0.76 - 0.96kJ/mm, 0.67 - 0.87kJ/mm",
                           "pwht":  "Not Applicable",
                           "ndt":  "Visual \u0026 As Per Contract Requirements",
                           "wpqr_ref":  "PSS WP 070",
                           "approved_by":  "Mr A.Wainwright",
                           "issue_date":  "30th November 2018"
                       }
    },
    {
        "wps_no":  "PSS WPS 071",
        "standard":  "BSEN ISO 15614-1:2017 Level 2",
        "process":  "Metal Active Gas (135)",
        "joint_type":  "Single Sided Fillet Weld",
        "material_grade":  "BSEN 10025-5 : S355J2W+N",
        "thickness":  "6 mm",
        "diameter":  null,
        "consumable_spec":  "EN ISO 14341-A: G 42 2 M21 Z",
        "gas_flux":  "ISO 14175 : M24 (Ar83%,Co²15%,0²%)",
        "position":  "Vertical Up (PF) Horizontal/Vertical (PB) \u0026 Flat (PA)",
        "mode_of_transfer":  null,
        "preheat":  "5°C Minimum",
        "charpy_test":  null,
        "range_of_qualification":  {
                                       "thickness_range_min":  "3",
                                       "thickness_range_max":  "12",
                                       "diameter_range_min":  "500",
                                       "diameter_range_max":  null,
                                       "fillet_throat_min":  null,
                                       "fillet_throat_max":  null,
                                       "material_groups":  "Group 1- Sub Group 1.4 - Specified Yield ≤ 355 N/mm²",
                                       "min_yield_strength":  "355 N/mm²"
                                   },
        "attributes":  {
                           "rev":  null,
                           "no_of_runs":  "Single Pass Only",
                           "trade_name":  "IABCO NiCu",
                           "wire_size":  "1.0mm",
                           "gas_flow":  "18-20 LPM",
                           "flux_spec":  null,
                           "flux_trade_name":  null,
                           "max_interpass_temp":  "Not Applicable",
                           "current_amps":  "75-105",
                           "volts":  "19-24",
                           "polarity":  "DC+ Pulse",
                           "travel_speed":  "1.2 - 1.4mm/sec",
                           "heat_input":  "0.95 - 1.44kJ/mm",
                           "pwht":  "Not Applicable",
                           "ndt":  "Visual \u0026 As Per Contract Requirements",
                           "wpqr_ref":  "PSS WP 071",
                           "approved_by":  "Mr A.Wainwright",
                           "issue_date":  "15th May 2019"
                       }
    },
    {
        "wps_no":  "PSS WPS 072",
        "standard":  "BSEN ISO 15614-1:2017 Level 2",
        "process":  "Metal Active Gas (135)",
        "joint_type":  "Single Sided Fillet Weld",
        "material_grade":  "BSEN 10025-5 : S355J2W+N",
        "thickness":  "6 mm",
        "diameter":  null,
        "consumable_spec":  "EN ISO 14341-A: G 42 2 M21 Z",
        "gas_flux":  "ISO 14175 : M24 (Ar83%,Co²15%,0²%)",
        "position":  "Flat (PA) Horizontal/Vertical (PB) Horizontal (PC) Overhead (PD) Overhead (PE)",
        "mode_of_transfer":  null,
        "preheat":  "5°C Minimum",
        "charpy_test":  null,
        "range_of_qualification":  {
                                       "thickness_range_min":  "3",
                                       "thickness_range_max":  "12",
                                       "diameter_range_min":  "500",
                                       "diameter_range_max":  null,
                                       "fillet_throat_min":  null,
                                       "fillet_throat_max":  null,
                                       "material_groups":  "Group 1- Sub Group 1.4 - Specified Yield ≤ 355 N/mm²",
                                       "min_yield_strength":  "355 N/mm²"
                                   },
        "attributes":  {
                           "rev":  null,
                           "no_of_runs":  "Single Pass Only",
                           "trade_name":  "IABCO NiCu",
                           "wire_size":  "1.0mm",
                           "gas_flow":  "18-20 LPM",
                           "flux_spec":  null,
                           "flux_trade_name":  null,
                           "max_interpass_temp":  "Not Applicable",
                           "current_amps":  "122 - 160",
                           "volts":  "23 - 29",
                           "polarity":  "DC+ Pulse",
                           "travel_speed":  "2.8 - 3.4mm/sec",
                           "heat_input":  "0.80 – 1.09kJ/mm",
                           "pwht":  "Not Applicable",
                           "ndt":  "Visual \u0026 As Per Contract Requirements",
                           "wpqr_ref":  "PSS WP 072",
                           "approved_by":  "Mr A.Wainwright",
                           "issue_date":  "15th May 2019"
                       }
    },
    {
        "wps_no":  "PSS WPS 073",
        "standard":  "BSEN ISO 15614-1:2017 Level 2",
        "process":  "Metal Active Gas (135)",
        "joint_type":  "Single Vee Butt Weld",
        "material_grade":  "BSEN 10025-5 : S355J2W+N",
        "thickness":  "6 mm",
        "diameter":  null,
        "consumable_spec":  "EN ISO 14341-A: G 42 2 M21 Z",
        "gas_flux":  "ISO 14175 : M24 (Ar83%,Co²15%,0²%)",
        "position":  "Flat (PA)",
        "mode_of_transfer":  null,
        "preheat":  "5°C Minimum",
        "charpy_test":  null,
        "range_of_qualification":  {
                                       "thickness_range_min":  "3",
                                       "thickness_range_max":  "12",
                                       "diameter_range_min":  "500",
                                       "diameter_range_max":  null,
                                       "fillet_throat_min":  null,
                                       "fillet_throat_max":  null,
                                       "material_groups":  "Group 1- Sub Group 1.4 - Specified Yield ≤ 355 N/mm²",
                                       "min_yield_strength":  "355 N/mm²"
                                   },
        "attributes":  {
                           "rev":  null,
                           "no_of_runs":  "Multi Pass Only",
                           "trade_name":  "IABCO NiCu",
                           "wire_size":  "1.0mm",
                           "gas_flow":  "18-20 LPM",
                           "flux_spec":  null,
                           "flux_trade_name":  null,
                           "max_interpass_temp":  "228°C Maximum",
                           "current_amps":  "95 - 126, 108 -145",
                           "volts":  "21 – 26, 21 – 26",
                           "polarity":  "DC+ Pulse, DC+ Pulse",
                           "travel_speed":  "5.5 - 6.6mm/sec, 2.2 - 2.6mm/sec",
                           "heat_input":  "0.29 – 0.40kJ/mm, 0.82 – 1.16kJ/mm",
                           "pwht":  "Not Applicable",
                           "ndt":  "Visual \u0026 As Per Contract Requirements",
                           "wpqr_ref":  "PSS WP 073",
                           "approved_by":  "Mr A.Wainwright",
                           "issue_date":  "15th May 2019"
                       }
    },
    {
        "wps_no":  "PSS WPS 074",
        "standard":  "BSEN ISO 15614-1:2017 Level 2",
        "process":  "Metal Cored MAG - 138",
        "joint_type":  "Plate Butt Weld Double Sided Welding from both sides",
        "material_grade":  "EN 10028-7 : 1.4401/1.4404 (316/316L)",
        "thickness":  "10 - 40 mm",
        "diameter":  null,
        "consumable_spec":  "BSEN ISO 17633-A : T 19 12 3 L M 12 2",
        "gas_flux":  "Argon C² ISO 14175 (Class M12)",
        "position":  "Flat (PA)",
        "mode_of_transfer":  null,
        "preheat":  "5°C Minimum",
        "charpy_test":  null,
        "range_of_qualification":  {
                                       "thickness_range_min":  "3",
                                       "thickness_range_max":  "40",
                                       "diameter_range_min":  "500",
                                       "diameter_range_max":  null,
                                       "fillet_throat_min":  null,
                                       "fillet_throat_max":  null,
                                       "material_groups":  "Group 8 - Sub Group 8.1-Austenitic Stainless Steel with Cr ≤ 19%",
                                       "min_yield_strength":  null
                                   },
        "attributes":  {
                           "rev":  null,
                           "no_of_runs":  "Multi Pass Only",
                           "trade_name":  "BOEHLER EAS 4 M-MC",
                           "wire_size":  "1.2mm",
                           "gas_flow":  "18 - 20 LPM",
                           "flux_spec":  null,
                           "flux_trade_name":  null,
                           "max_interpass_temp":  "140°C Maximum",
                           "current_amps":  "140-180, 145-190, 145-190, 145-190",
                           "volts":  "21-26, 22-27, 22-27, 22-27",
                           "polarity":  "DC+ Pulse, DC+ Pulse, DC+ Pulse, DC+ Pulse",
                           "travel_speed":  "3.4-4.1mm/sec, 3.0-3.6mm/sec, 3.5-4.3mm/sec, 4.2-5.2mm/sec",
                           "heat_input":  "0.69-0.91kJ/mm, 0.85-1.14kJ/mm, 0.73-0.95kJ/mm, 0.61-0.79kJ/mm",
                           "pwht":  null,
                           "ndt":  "Visual \u0026 As Per Contract Requirements",
                           "wpqr_ref":  "PSS WP 074",
                           "approved_by":  "Mr A.Wainwright",
                           "issue_date":  "24th July 2019"
                       }
    },
    {
        "wps_no":  "PSS WPS 075",
        "standard":  "BSEN ISO 15614-1:2017 Level 2",
        "process":  "Metal Cored MAG -138",
        "joint_type":  "Plate Fillet Weld Single Sided",
        "material_grade":  "EN 10028-7 : 1.4401/1.4404 (316/316L)",
        "thickness":  "3 - 40 mm",
        "diameter":  null,
        "consumable_spec":  "BSEN ISO 17633-A : T 19 12 3 L M 12 2",
        "gas_flux":  "Argon C² ISO 14175 (Class M12)",
        "position":  "Horizontal/Vertical (PB) \u0026 Flat (PA)",
        "mode_of_transfer":  null,
        "preheat":  "5°C Minimum",
        "charpy_test":  null,
        "range_of_qualification":  {
                                       "thickness_range_min":  "3",
                                       "thickness_range_max":  "40",
                                       "diameter_range_min":  "500",
                                       "diameter_range_max":  null,
                                       "fillet_throat_min":  null,
                                       "fillet_throat_max":  null,
                                       "material_groups":  "Group 8 - Sub Group 8.1-Austenitic Stainless Steel with Cr ≤ 19%",
                                       "min_yield_strength":  null
                                   },
        "attributes":  {
                           "rev":  null,
                           "no_of_runs":  "Multi Pass Only",
                           "trade_name":  "BOEHLER EAS 4 M-MC",
                           "wire_size":  "1.2mm",
                           "gas_flow":  "18 - 20 LPM",
                           "flux_spec":  null,
                           "flux_trade_name":  null,
                           "max_interpass_temp":  "95°C Maximum",
                           "current_amps":  "140-180, 145-190",
                           "volts":  "21-26, 22-27",
                           "polarity":  "DC+ Pulse, DC+ Pulse",
                           "travel_speed":  "4.0-4.8mm/sec, 3.7-4.5mm/sec",
                           "heat_input":  "0.61-0.82kJ/mm, 0.66-0.88kJ/mm",
                           "pwht":  null,
                           "ndt":  "Visual \u0026 As Per Contract Requirements",
                           "wpqr_ref":  "PSS WP 075",
                           "approved_by":  "Mr A.Wainwright",
                           "issue_date":  "24th July 2019"
                       }
    },
    {
        "wps_no":  "PSS WPS 076",
        "standard":  "BSEN ISO 15614-1:2017 Level 2",
        "process":  "Metal Cored MAG -138",
        "joint_type":  "Plate Fillet Weld Single Sided",
        "material_grade":  "EN 10028-7 : 1.4401/1.4404 (316/316L)",
        "thickness":  "3 - 40 mm",
        "diameter":  null,
        "consumable_spec":  "BSEN ISO 17633-A : T 19 12 3 L M 12 2",
        "gas_flux":  "Argon C² ISO 14175 (Class M12)",
        "position":  "Horizontal/Vertical (PB) \u0026 Flat (PA)",
        "mode_of_transfer":  null,
        "preheat":  "5°C Minimum",
        "charpy_test":  null,
        "range_of_qualification":  {
                                       "thickness_range_min":  "3",
                                       "thickness_range_max":  "40",
                                       "diameter_range_min":  "500",
                                       "diameter_range_max":  null,
                                       "fillet_throat_min":  "4.2",
                                       "fillet_throat_max":  "8.4",
                                       "material_groups":  "Group 8 - Sub Group 8.1-Austenitic Stainless Steel with Cr ≤ 19%",
                                       "min_yield_strength":  null
                                   },
        "attributes":  {
                           "rev":  null,
                           "no_of_runs":  "Single Pass Only",
                           "trade_name":  "BOEHLER EAS 4 M-MC",
                           "wire_size":  "1.2mm",
                           "gas_flow":  "18 - 20 LPM",
                           "flux_spec":  null,
                           "flux_trade_name":  null,
                           "max_interpass_temp":  "Not Applicable",
                           "current_amps":  "160-205",
                           "volts":  "23-28",
                           "polarity":  "DC+ Pulse",
                           "travel_speed":  "2.9-3.5mm/sec",
                           "heat_input":  "1.02 – 1.31kJ/mm",
                           "pwht":  null,
                           "ndt":  "Visual \u0026 As Per Contract Requirements",
                           "wpqr_ref":  "PSS WP 076",
                           "approved_by":  "Mr A.Wainwright",
                           "issue_date":  "24th July 2019"
                       }
    },
    {
        "wps_no":  "PSS WPS 077",
        "standard":  "BSEN ISO 15614-1:2017 Level 2",
        "process":  "Metal Cored MAG - 138",
        "joint_type":  "Single Bevel Part Penetration Butt Weld Single Layer",
        "material_grade":  "EN 10028-7 : 1.4401/1.4404 (316/316L)",
        "thickness":  "10 - 26 mm",
        "diameter":  null,
        "consumable_spec":  "BSEN ISO 17633-A : T 19 12 3 L M 12 2",
        "gas_flux":  "Argon C² ISO 14175 (Class M12)",
        "position":  "Flat",
        "mode_of_transfer":  null,
        "preheat":  "5°C Minimum",
        "charpy_test":  null,
        "range_of_qualification":  {
                                       "thickness_range_min":  "3",
                                       "thickness_range_max":  "40",
                                       "diameter_range_min":  "500",
                                       "diameter_range_max":  null,
                                       "fillet_throat_min":  null,
                                       "fillet_throat_max":  null,
                                       "material_groups":  "Group 8 - Sub Group 8.1-Austenitic Stainless Steel with Cr ≤ 19%",
                                       "min_yield_strength":  null
                                   },
        "attributes":  {
                           "rev":  null,
                           "no_of_runs":  "Single Pass Only",
                           "trade_name":  "BOEHLER EAS 4 M-MC",
                           "wire_size":  "1.2mm",
                           "gas_flow":  "18 - 20 LPM",
                           "flux_spec":  null,
                           "flux_trade_name":  null,
                           "max_interpass_temp":  "Not Applicable",
                           "current_amps":  "140-180",
                           "volts":  "22-28",
                           "polarity":  "DC+ Pulse",
                           "travel_speed":  "3.3-4.0mm/sec",
                           "heat_input":  "0.75-1.00kJ/mm",
                           "pwht":  null,
                           "ndt":  "Visual \u0026 As Per Contract Requirements",
                           "wpqr_ref":  "PSS WP 077",
                           "approved_by":  "Mr A.Wainwright",
                           "issue_date":  "24th July 2019"
                       }
    },
    {
        "wps_no":  "PSS WPS 078",
        "standard":  "BSEN ISO 15614-1:2017 Level 2",
        "process":  "Submerged Arc Welding -121",
        "joint_type":  "Plate Fillet Weld Single Sided",
        "material_grade":  "EN 10028-7 : 1.4401/1.4404 (316/316L)",
        "thickness":  "3 - 40 mm",
        "diameter":  null,
        "consumable_spec":  "BSEN ISO 14343-A : S 19 12 3 L",
        "gas_flux":  null,
        "position":  "Horizontal/Vertical (PB) \u0026 Flat (PA)",
        "mode_of_transfer":  null,
        "preheat":  "5°C Minimum",
        "charpy_test":  null,
        "range_of_qualification":  {
                                       "thickness_range_min":  "3",
                                       "thickness_range_max":  "40",
                                       "diameter_range_min":  "500",
                                       "diameter_range_max":  null,
                                       "fillet_throat_min":  null,
                                       "fillet_throat_max":  null,
                                       "material_groups":  "Group 8 - Sub Group 8.1-Austenitic Stainless Steel with Cr ≤ 19%",
                                       "min_yield_strength":  null
                                   },
        "attributes":  {
                           "rev":  null,
                           "no_of_runs":  "Multi Pass Only",
                           "trade_name":  "THERMANIT GE-316L",
                           "wire_size":  "2.4mm",
                           "gas_flow":  null,
                           "flux_spec":  "EN ISO 14174 : SA FB 2 DC",
                           "flux_trade_name":  "MARATHON 431",
                           "max_interpass_temp":  "70°C Maximum",
                           "current_amps":  "375-468",
                           "volts":  "26-33",
                           "polarity":  "DC+",
                           "travel_speed":  "12-13mm/sec",
                           "heat_input":  "0.81-1.10kJ/mm",
                           "pwht":  null,
                           "ndt":  "Visual \u0026 As Per Contract Requirements",
                           "wpqr_ref":  "PSS WP 078",
                           "approved_by":  "Mr A.Wainwright",
                           "issue_date":  "24th July 2019"
                       }
    },
    {
        "wps_no":  "PSS WPS 079",
        "standard":  "BSEN ISO 15614-1:2017 Level 2",
        "process":  "Submerged Arc Welding -121",
        "joint_type":  "Plate Fillet Weld Single Sided",
        "material_grade":  "EN 10028-7 : 1.4401/1.4404 (316/316L)",
        "thickness":  "3 - 40 mm",
        "diameter":  null,
        "consumable_spec":  "BSEN ISO 14343-A : S 19 12 3 L",
        "gas_flux":  null,
        "position":  "Horizontal/Vertical (PB) \u0026 Flat (PA)",
        "mode_of_transfer":  null,
        "preheat":  "5°C Minimum",
        "charpy_test":  null,
        "range_of_qualification":  {
                                       "thickness_range_min":  "3",
                                       "thickness_range_max":  "40",
                                       "diameter_range_min":  "500",
                                       "diameter_range_max":  null,
                                       "fillet_throat_min":  "4.2",
                                       "fillet_throat_max":  "8.4",
                                       "material_groups":  "Group 8 - Sub Group 8.1-Austenitic Stainless Steel with Cr ≤ 19%",
                                       "min_yield_strength":  null
                                   },
        "attributes":  {
                           "rev":  null,
                           "no_of_runs":  "Single Pass Only",
                           "trade_name":  "THERMANIT GE-316L",
                           "wire_size":  "2.4mm",
                           "gas_flow":  null,
                           "flux_spec":  "EN ISO 14174 : SA FB 2 DC",
                           "flux_trade_name":  "MARATHON 431",
                           "max_interpass_temp":  "Not Applicable",
                           "current_amps":  "375-468",
                           "volts":  "26-33",
                           "polarity":  "DC+",
                           "travel_speed":  "12-13mm/sec",
                           "heat_input":  "0.81-1.10kJ/mm",
                           "pwht":  null,
                           "ndt":  "Visual \u0026 As Per Contract Requirements",
                           "wpqr_ref":  "PSS WP 079",
                           "approved_by":  "Mr A.Wainwright",
                           "issue_date":  "24th July 2019"
                       }
    },
    {
        "wps_no":  "PSS WPS 080",
        "standard":  "BSEN ISO 15614-1:2017 Level 2",
        "process":  "Metal Active Gas Synergic Pulse (135)",
        "joint_type":  "Single Vee Plate Butt Weld ss,nb",
        "material_grade":  "BSEN 10088-4:1.4404/14401 316/316L",
        "thickness":  "3 - 12 mm",
        "diameter":  "150+ mm OD",
        "consumable_spec":  "EN ISO 14343-A G 19 12 3 L Si",
        "gas_flux":  "ISO 14175 : M12 (Ar 98%,Co2%)",
        "position":  "Flat (PA)",
        "mode_of_transfer":  null,
        "preheat":  "5°C Minimum",
        "charpy_test":  null,
        "range_of_qualification":  {
                                       "thickness_range_min":  "3",
                                       "thickness_range_max":  "12",
                                       "diameter_range_min":  "500",
                                       "diameter_range_max":  null,
                                       "fillet_throat_min":  null,
                                       "fillet_throat_max":  null,
                                       "material_groups":  "ISO 15608: Group 8- Sub Group 8.1 - Austenitic Stainless Steel with Cr ≤19%",
                                       "min_yield_strength":  null
                                   },
        "attributes":  {
                           "rev":  null,
                           "no_of_runs":  "Multi Pass Only",
                           "trade_name":  "Nevinox 316LSI",
                           "wire_size":  "1.0mm",
                           "gas_flow":  "12-16 LPM",
                           "flux_spec":  null,
                           "flux_trade_name":  null,
                           "max_interpass_temp":  "100°C Maximum",
                           "current_amps":  "130-170 / 120-160",
                           "volts":  "19-24",
                           "polarity":  "DC+ Pulse",
                           "travel_speed":  "5.7 - 7.0mm/sec / 4.6 - 5.6mm/sec",
                           "heat_input":  "0.35-0.47kJ/mm / 0.40-0.55kJ/mm",
                           "pwht":  "Not Applicable",
                           "ndt":  "Visual \u0026 As Per Contract Requirements",
                           "wpqr_ref":  "PSS WP 080",
                           "approved_by":  "Mr A.Wainwright",
                           "issue_date":  "24th February 2020"
                       }
    },
    {
        "wps_no":  "PSS WPS 081",
        "standard":  "BSEN ISO 15614-1:2019 Level 2",
        "process":  "Metal Cored Active Gas (138)",
        "joint_type":  "Double Vee Plate Butt Weld Welding from Both sides with gouging (bs,gg)",
        "material_grade":  "EN 10028-7 : 1.4401/1.4404",
        "thickness":  "12.5 - 50 mm",
        "diameter":  "150+ mm OD",
        "consumable_spec":  "EN ISO 17633-A: T 19 12 3 L M M12 2*",
        "gas_flux":  "ISO 14175 : M12 (Ar 98%,Co2%)",
        "position":  "Flat (PA)",
        "mode_of_transfer":  null,
        "preheat":  "5°C Minimum",
        "charpy_test":  null,
        "range_of_qualification":  {
                                       "thickness_range_min":  "12.5",
                                       "thickness_range_max":  "50",
                                       "diameter_range_min":  "500",
                                       "diameter_range_max":  null,
                                       "fillet_throat_min":  null,
                                       "fillet_throat_max":  null,
                                       "material_groups":  "ISO 15608: Group 8- Sub Group 8.1 - Austenitic Stainless Steel with Cr ≤19%",
                                       "min_yield_strength":  null
                                   },
        "attributes":  {
                           "rev":  null,
                           "no_of_runs":  "Multi Pass Only",
                           "trade_name":  "Boehler EAS 4 M-MC*",
                           "wire_size":  "1.2mm",
                           "gas_flow":  "15-20 LPM",
                           "flux_spec":  null,
                           "flux_trade_name":  null,
                           "max_interpass_temp":  "145°C Maximum",
                           "current_amps":  "170-220 / 195-240 / 195-240 / 195-240 / 195-240 / 195-240",
                           "volts":  "20-25 / 21-26",
                           "polarity":  "DC+ Pulse",
                           "travel_speed":  "4.5 - 5.5mm/sec / 4.1 - 5.0mm/sec / 3.8 - 4.6mm/sec / 4.6 - 5.6mm/sec / 4.3 - 5.3mm/sec / 4.9 - 5.9mm/sec",
                           "heat_input":  "0.60-0.80kJ/mm / 0.80-1.00kJ/mm / 0.86-1.08kJ/mm / 0.71-0.89kJ/mm / 0.76-0.94kJ/mm / 0.67-0.85kJ/mm",
                           "pwht":  "Not Applicable",
                           "ndt":  "Visual \u0026 As Per Contract Requirements",
                           "wpqr_ref":  "PSS WP 081",
                           "approved_by":  "Mr A.Wainwright",
                           "issue_date":  "14th May 2020"
                       }
    },
    {
        "wps_no":  "PSS WPS 082",
        "standard":  "BSEN ISO 15614-1:2019 Level 2",
        "process":  "Metal Cored Active Gas (138)",
        "joint_type":  "Single Sided Plate Fillet Weld",
        "material_grade":  "EN 10028-7 : 1.4401/1.4404",
        "thickness":  "3 - 50 mm",
        "diameter":  "150+ mm OD",
        "consumable_spec":  "EN ISO 17633-A: T 19 12 3 L M M12 2*",
        "gas_flux":  "ISO 14175 : M12 (Ar 98%,Co2%)",
        "position":  "Horizontal/Vertical (PB)",
        "mode_of_transfer":  null,
        "preheat":  "5°C Minimum",
        "charpy_test":  null,
        "range_of_qualification":  {
                                       "thickness_range_min":  "3",
                                       "thickness_range_max":  "50",
                                       "diameter_range_min":  "500",
                                       "diameter_range_max":  null,
                                       "fillet_throat_min":  null,
                                       "fillet_throat_max":  null,
                                       "material_groups":  "ISO 15608: Group 8- Sub Group 8.1 - Austenitic Stainless Steel with Cr ≤19%",
                                       "min_yield_strength":  null
                                   },
        "attributes":  {
                           "rev":  null,
                           "no_of_runs":  "Multi Pass Only",
                           "trade_name":  "Boehler EAS 4 M-MC*",
                           "wire_size":  "1.2mm",
                           "gas_flow":  "15-20 LPM",
                           "flux_spec":  null,
                           "flux_trade_name":  null,
                           "max_interpass_temp":  "150°C Maximum",
                           "current_amps":  "195 - 245",
                           "volts":  "21-26",
                           "polarity":  "DC+ Pulse",
                           "travel_speed":  "5.0 - 6.2mm/sec",
                           "heat_input":  "0.65 - 0.82kJ/mm",
                           "pwht":  "Not Applicable",
                           "ndt":  "Visual \u0026 As Per Contract Requirements",
                           "wpqr_ref":  "PSS WP 082",
                           "approved_by":  "Mr A.Wainwright",
                           "issue_date":  "14th May 2020"
                       }
    },
    {
        "wps_no":  "PSS WPS 083",
        "standard":  "BSEN ISO 15614-1:2019 Level 2",
        "process":  "Metal Cored Active Gas (138)",
        "joint_type":  "Single Bevel Plate T-Butt Weld Single Sided, Material Backing (ss,mb)",
        "material_grade":  "EN 10028-7 : 1.4401/1.4404",
        "thickness":  "25 - 100 mm",
        "diameter":  "150+ mm OD",
        "consumable_spec":  "EN ISO 17633-A: T 19 12 3 L M M12 2*",
        "gas_flux":  "ISO 14175 : M12 (Ar 98%,Co2%)",
        "position":  "Flat (PA)",
        "mode_of_transfer":  null,
        "preheat":  "5°C Minimum",
        "charpy_test":  null,
        "range_of_qualification":  {
                                       "thickness_range_min":  "25",
                                       "thickness_range_max":  "100",
                                       "diameter_range_min":  "500",
                                       "diameter_range_max":  null,
                                       "fillet_throat_min":  null,
                                       "fillet_throat_max":  null,
                                       "material_groups":  "ISO 15608: Group 8- Sub Group 8.1 - Austenitic Stainless Steel with Cr ≤19%",
                                       "min_yield_strength":  null
                                   },
        "attributes":  {
                           "rev":  null,
                           "no_of_runs":  "Multi Pass Only",
                           "trade_name":  "Boehler EAS 4 M-MC*",
                           "wire_size":  "1.2mm",
                           "gas_flow":  "15-20 LPM",
                           "flux_spec":  null,
                           "flux_trade_name":  null,
                           "max_interpass_temp":  "136°C Maximum",
                           "current_amps":  "165-210 / 165-210 / 165-210 / 165-210 / 165-210 / 165-210",
                           "volts":  "21-26",
                           "polarity":  "DC+ Pulse",
                           "travel_speed":  "2.6 - 3.2mm/sec / 2.0 - 2.5mm/sec / 4.8 - 5.8mm/sec / 3.6 - 4.4mm/sec / 4.4 - 5.4mm/sec / 4.5 - 5.5mm/sec / 4.2 - 5.2mm/sec",
                           "heat_input":  "1.07 - 1.36kJ/mm / 1.40 - 1.75kJ/mm / 0.58 - 0.75kJ/mm / 0.77 - 1.00kJ/mm / 0.63 - 0.81kJ/mm / 0.62 - 0.898kJ/mm / 0.66 - 0.84kJ/mm",
                           "pwht":  "Not Applicable",
                           "ndt":  "Visual \u0026 As Per Contract Requirements",
                           "wpqr_ref":  "PSS WP 083",
                           "approved_by":  "Mr A.Wainwright",
                           "issue_date":  "14th May 2020"
                       }
    },
    {
        "wps_no":  "PSS WPS 084",
        "standard":  "BSEN ISO 15614-1:2019 Level 2",
        "process":  "MAG (135) \u0026 Submerged Arc Welding (121)",
        "joint_type":  "Plate Butt Weld, Double Vee Welding from both sides (dbs)",
        "material_grade":  "EN 10088-2 : 1.4401/1.4404 (316/316L)",
        "thickness":  "10 - 40 mm",
        "diameter":  "150+ mm OD",
        "consumable_spec":  "MAG  ESAB OK Autrod 316L Si / EN ISO 14343-A:G 19 12 3 L Si / SAW  ESAB OK Autrod 316L / EN ISO 14343-A:S 19 12 3 L Si",
        "gas_flux":  "Energas Heliweld 7 M12 / Flux - ESAB OK Flux 10 92 / EN ISO14174: S A C5 2 57 53 DC",
        "position":  "Flat (PA)",
        "mode_of_transfer":  null,
        "preheat":  "Minimum 5°C",
        "charpy_test":  null,
        "range_of_qualification":  {
                                       "thickness_range_min":  "10",
                                       "thickness_range_max":  "40",
                                       "diameter_range_min":  "500",
                                       "diameter_range_max":  null,
                                       "fillet_throat_min":  null,
                                       "fillet_throat_max":  null,
                                       "material_groups":  "ISO 15608: Group 8 - Sub Group 8.1-Austenitic Stainless Steel with Cr ≤ 19%",
                                       "min_yield_strength":  null
                                   },
        "attributes":  {
                           "rev":  null,
                           "no_of_runs":  "Multi Pass Only",
                           "trade_name":  null,
                           "wire_size":  "MAG 1.0mm  SAW 3.2mm",
                           "gas_flow":  null,
                           "flux_spec":  "EN ISO14174: S A C5 2 57 53 DC",
                           "flux_trade_name":  "ESAB OK Flux 10 92",
                           "max_interpass_temp":  "150°C/200°C Maximum Allowable",
                           "current_amps":  "125-160 / 140-180 / 418-522 / 460-572 / 460-572",
                           "volts":  "20-25 / 26-33 / 23-29 / 26-33 / 26-33",
                           "polarity":  "DC+ Globular / DC+ Spray / DC+ / DC+",
                           "travel_speed":  "4.5-5.5mm/sec / 6.0-7.4mm/sec / 8.2-10mm/sec / 6.4-7.8mm/sec / 8.0-9.7mm/sec",
                           "heat_input":  "0.44-0.58kJ/mm / 0.48-0.64kJ/mm / 1.17-1.51kJ/mm / 1.87-2.42kJ/mm / 1.50-1.95kJ/mm",
                           "pwht":  null,
                           "ndt":  "Visual \u0026 As Per Contract Requirements",
                           "wpqr_ref":  "PSS WP 084",
                           "approved_by":  "Mr A.Wainwright",
                           "issue_date":  "14th July 2020"
                       }
    },
    {
        "wps_no":  "PSS WPS 085",
        "standard":  "BSEN ISO 15614-1:2019 Level 2",
        "process":  "Metal Active Gas (136)",
        "joint_type":  "Single Vee Plate Butt Weld Single Sided, Material Backing  ss,mb",
        "material_grade":  "BSEN 10025-2 : S355J2+AR",
        "thickness":  "3 - 24 mm",
        "diameter":  "150+ mm OD",
        "consumable_spec":  "EN ISO 17632 : T 46 3 P M21 1 H5 *",
        "gas_flux":  "ISO 14175 : M24 (Ar 83%,Co3 15%,0²2%)",
        "position":  "Vertical Up (PF)",
        "mode_of_transfer":  null,
        "preheat":  "5°C Minimum",
        "charpy_test":  null,
        "range_of_qualification":  {
                                       "thickness_range_min":  "3",
                                       "thickness_range_max":  "24",
                                       "diameter_range_min":  "500",
                                       "diameter_range_max":  null,
                                       "fillet_throat_min":  null,
                                       "fillet_throat_max":  null,
                                       "material_groups":  "ISO 15608: Group 1- Sub Group 1.1, 1.2 - Specified Yield ≤ 355 N/mm³",
                                       "min_yield_strength":  null
                                   },
        "attributes":  {
                           "rev":  null,
                           "no_of_runs":  "Multi Pass Only",
                           "trade_name":  "BOEHLER Ti 46-FD  *",
                           "wire_size":  "1.2mm",
                           "gas_flow":  "18-22 LPM",
                           "flux_spec":  null,
