Repository: ukstevem/pss-production-card

# Scripts

One-shot, idempotent. Run with `tsx` against the production-card Supabase project. Each script logs what it changed.

## Run

```bash
cd app
npm run seed:ops         # seed production_op_library (~27 ops)
npm run seed:routing     # seed production_routing_template + production_routing_template_op (4 templates)

## Data sources

- `scripts/data/wps.json` — 97 WPS rows extracted from `assets/PSS Welding Procedure Register v3.xlsx` (the cleaned-from-PDFs register). Re-extract if the spreadsheet is updated.
- Op library + routing templates are inline in their seed scripts. Edit there; re-run the script to apply.

File: app/scripts/data/wps.json (part 4 of 6)
[
                           "flux_trade_name":  null,
                           "max_interpass_temp":  "195°C / 245°C Maximum Allowable",
                           "current_amps":  "120-160 / 130-170 / 130-170",
                           "volts":  "17-18",
                           "polarity":  "DC+ Dip",
                           "travel_speed":  "1.0 - 1.2mm/sec / 2.0 - 2.4mm/sec / 1.3 - 1.5mm/sec",
                           "heat_input":  "1.44-2.13kJ/mm / 0.78-1.13kJ/mm / 1.20-1.81kJ/mm",
                           "pwht":  "Not Applicable",
                           "ndt":  "Visual \u0026 As Per Contract Requirements",
                           "wpqr_ref":  "PSS WP 085",
                           "approved_by":  "Mr A.Wainwright",
                           "issue_date":  "24th June 2020"
                       }
    },
    {
        "wps_no":  "PSS WPS 086",
        "standard":  "BSEN ISO 15614-1:2019 Level 2",
        "process":  "Metal Active Gas (135)",
        "joint_type":  "Double Vee Plate Butt Weld Welded from both sides  bs",
        "material_grade":  "BSEN 10088-2 2014 : 1.4401/1.4404",
        "thickness":  "10 - 40 mm",
        "diameter":  "150+ mm OD",
        "consumable_spec":  "EN ISO 14343-A : G 19 12 3 L Si *",
        "gas_flux":  "ISO 14175 : M12 (Ar 98%,Co² 2%)",
        "position":  "Vertical Up (PF)",
        "mode_of_transfer":  null,
        "preheat":  "5°C Minimum",
        "charpy_test":  null,
        "range_of_qualification":  {
                                       "thickness_range_min":  "10",
                                       "thickness_range_max":  "40",
                                       "diameter_range_min":  "500",
                                       "diameter_range_max":  null,
                                       "fillet_throat_min":  null,
                                       "fillet_throat_max":  null,
                                       "material_groups":  "ISO 15608: Group 8- Sub Group 8.1 – (Austenitic stainless steels with Cr ≤ 19%)",
                                       "min_yield_strength":  null
                                   },
        "attributes":  {
                           "rev":  null,
                           "no_of_runs":  "Multi Pass Only",
                           "trade_name":  "Lincoln Electric LNM 316LSi *",
                           "wire_size":  "1.0mm",
                           "gas_flow":  "18-22 LPM",
                           "flux_spec":  null,
                           "flux_trade_name":  null,
                           "max_interpass_temp":  "150°C / 200°C Maximum Allowable",
                           "current_amps":  "60-85 / 65-110 / 55-85",
                           "volts":  "16-20 / 17-21 / 16-20",
                           "polarity":  "DC+ Pulse",
                           "travel_speed":  "1.1 - 1.3mm/sec / 1.0 - 2.0mm/sec / 1.0 - 1.2mm/sec",
                           "heat_input":  "0.70 - 1.30kJ/mm / 0.88 - 0.92kJ/mm / 0.70 - 1.13kJ/mm",
                           "pwht":  "Not Applicable",
                           "ndt":  "Visual \u0026 As Per Contract Requirements",
                           "wpqr_ref":  "PSS WP 086",
                           "approved_by":  "Mr A.Wainwright",
                           "issue_date":  "03rd September 2020"
                       }
    },
    {
        "wps_no":  "PSS WPS 087",
        "standard":  "BSEN ISO 15614-1:2017 Level 2",
        "process":  "Metal Cored MAG - 138",
        "joint_type":  "Single Bevel Obtuse T-Butt Weld Single Sided, No Backing  ss,nb",
        "material_grade":  "EN 10088-2 : 1.4401/1.4404 (316/316L)",
        "thickness":  "3 - 20 mm",
        "diameter":  "150+ mm OD",
        "consumable_spec":  "BSEN ISO 17633-A : T 19 12 3 L MM12 2",
        "gas_flux":  "Argon C² ISO 14175 (Class M12)",
        "position":  "Flat (PA)",
        "mode_of_transfer":  null,
        "preheat":  "5°C Minimum",
        "charpy_test":  null,
        "range_of_qualification":  {
                                       "thickness_range_min":  "3",
                                       "thickness_range_max":  "20",
                                       "diameter_range_min":  "500",
                                       "diameter_range_max":  null,
                                       "fillet_throat_min":  null,
                                       "fillet_throat_max":  null,
                                       "material_groups":  "ISO 15608: Group 8- Sub Group 8.1-Austenitic Stainless Steel with Cr ≤ 19%",
                                       "min_yield_strength":  null
                                   },
        "attributes":  {
                           "rev":  null,
                           "no_of_runs":  "Multi Pass Only",
                           "trade_name":  "BOHLER FOX CORE 316L-MC *",
                           "wire_size":  "1.2mm",
                           "gas_flow":  "18 - 20 LPM",
                           "flux_spec":  null,
                           "flux_trade_name":  null,
                           "max_interpass_temp":  "150°C / 200°C Maximum Allowable",
                           "current_amps":  "225-286 / 180-230",
                           "volts":  "24-30 / 21-26",
                           "polarity":  "DC+ Spray / DC+ Globular",
                           "travel_speed":  "4.0-5.0mm/sec / 3.0-0.4.0mm/sec",
                           "heat_input":  "1.08-1.37kJ/mm / 3.00-1.20kJ/mm",
                           "pwht":  null,
                           "ndt":  "Visual \u0026 As Per Contract Requirements",
                           "wpqr_ref":  "PSS WP 087",
                           "approved_by":  "Mr A.Wainwright",
                           "issue_date":  "06th August 2020"
                       }
    },
    {
        "wps_no":  "PSS WPS 088",
        "standard":  "BSEN ISO 15614-1:2019 Level 2",
        "process":  "Metal Active Gas -135",
        "joint_type":  "Plate Fillet Weld Single Sided",
        "material_grade":  "EN 10025-3 : 2005 S460NL",
        "thickness":  "3 - 40 mm",
        "diameter":  "150+ mm OD",
        "consumable_spec":  "BSEN ISO 14341 A : G 46 8 M21 2Ni2*",
        "gas_flux":  "Argon 15 M24 (Ar 83%, Co² 15%, O² 2%",
        "position":  "Horizontal/Vertical (PB) \u0026 Flat (PA)",
        "mode_of_transfer":  null,
        "preheat":  "5°C Minimum",
        "charpy_test":  null,
        "range_of_qualification":  {
                                       "thickness_range_min":  "3",
                                       "thickness_range_max":  "40",
                                       "diameter_range_min":  "500",
                                       "diameter_range_max":  null,
                                       "fillet_throat_min":  null,
                                       "fillet_throat_max":  null,
                                       "material_groups":  "ISO 15608: Group 1 - Sub Group 1.3- Normalised fine grain steels with a specified minimum yield strength ReH \u003e360 N/mm²",
                                       "min_yield_strength":  null
                                   },
        "attributes":  {
                           "rev":  null,
                           "no_of_runs":  "Multi Pass Only",
                           "trade_name":  "BOHLER 2.5 Ni-IG *",
                           "wire_size":  "1.2mm",
                           "gas_flow":  "18-20 LPM",
                           "flux_spec":  null,
                           "flux_trade_name":  null,
                           "max_interpass_temp":  "240°C/290°C Maximum Allowable",
                           "current_amps":  "194 - 242",
                           "volts":  "24 - 31",
                           "polarity":  "DC+ Pulse",
                           "travel_speed":  "4.6 - 5.6mm/sec",
                           "heat_input":  "0.81 - 1.07kJ/mm",
                           "pwht":  null,
                           "ndt":  "Visual \u0026 As Per Contract Requirements",
                           "wpqr_ref":  "PSS WP 088",
                           "approved_by":  "Mr A.Wainwright",
                           "issue_date":  "18th August 2020"
                       }
    },
    {
        "wps_no":  "PSS WPS 089",
        "standard":  "BSEN ISO 15614-1:2019 Level 2",
        "process":  "Metal Active Gas (135)",
        "joint_type":  "Single Vee Plate Butt Weld Single Sided, No Backing  ss,nb",
        "material_grade":  "BSEN 10025-2 : S355J2+AR",
        "thickness":  "3 - 24 mm",
        "diameter":  "150+ mm OD",
        "consumable_spec":  "EN ISO 14341-A: G42 4 M21 3Si1 *",
        "gas_flux":  "ISO 14175 : M24 (Ar 83%,Co3 15%,0²2%)",
        "position":  "Horizontal (PC)",
        "mode_of_transfer":  null,
        "preheat":  "5°C Minimum",
        "charpy_test":  null,
        "range_of_qualification":  {
                                       "thickness_range_min":  "3",
                                       "thickness_range_max":  "24",
                                       "diameter_range_min":  "500",
                                       "diameter_range_max":  null,
                                       "fillet_throat_min":  null,
                                       "fillet_throat_max":  null,
                                       "material_groups":  "ISO 15608: Group 1- Sub Group 1.1, 1.2 - Specified Yield ≤ 355 N/mm²",
                                       "min_yield_strength":  null
                                   },
        "attributes":  {
                           "rev":  null,
                           "no_of_runs":  "Multi Pass Only",
                           "trade_name":  "BLUERANGE *",
                           "wire_size":  "1.2mm",
                           "gas_flow":  "18-22 LPM",
                           "flux_spec":  null,
                           "flux_trade_name":  null,
                           "max_interpass_temp":  "240°C / 290°C Maximum Allowable",
                           "current_amps":  "160-205 / 185-235 / 165-215",
                           "volts":  "20-25 / 20-25 / 19-25",
                           "polarity":  "DC+ Globular",
                           "travel_speed":  "2.0 - 2.5mm/sec / 4.2 - 5.2mm/sec / 5.5 - 6.5mm/sec",
                           "heat_input":  "1.28 - 1.64kJ/mm / 0.70 - 0.90kJ/mm / 0.46 - 0.66kJ/mm",
                           "pwht":  "Not Applicable",
                           "ndt":  "Visual \u0026 As Per Contract Requirements",
                           "wpqr_ref":  "PSS WP 089",
                           "approved_by":  "Mr A.Wainwright",
                           "issue_date":  "06th August 2020"
                       }
    },
    {
        "wps_no":  "PSS WPS 090",
        "standard":  "BSEN ISO 15614-1:2019 Level 2",
        "process":  "Metal Active Gas (135)",
        "joint_type":  "Single Vee Plate Butt Weld Single Sided, No Backing  ss,nb",
        "material_grade":  "BSEN 10025-3 : S460NL",
        "thickness":  "5 - 40 mm",
        "diameter":  "150+ mm OD",
        "consumable_spec":  "EN ISO 14341-A: G46 8 M21 2Ni2 *",
        "gas_flux":  "ISO 14175 : M24 (Ar 83%,Co² 15%,0²%)",
        "position":  "Flat (PA)",
        "mode_of_transfer":  null,
        "preheat":  "5°C Minimum",
        "charpy_test":  null,
        "range_of_qualification":  {
                                       "thickness_range_min":  "5",
                                       "thickness_range_max":  "40",
                                       "diameter_range_min":  "500",
                                       "diameter_range_max":  null,
                                       "fillet_throat_min":  null,
                                       "fillet_throat_max":  null,
                                       "material_groups":  "ISO 15608:1.3 Normalised Fine Grain Steels Minimum Specified Yield ≥ 460 N/mm²",
                                       "min_yield_strength":  null
                                   },
        "attributes":  {
                           "rev":  null,
                           "no_of_runs":  "Multi Pass Only",
                           "trade_name":  "BOHLER 2.5 Ni-IG *",
                           "wire_size":  "1.2mm",
                           "gas_flow":  "18-22 LPM",
                           "flux_spec":  null,
                           "flux_trade_name":  null,
                           "max_interpass_temp":  "240°C / 290°C Maximum Allowable",
                           "current_amps":  "170-220 / 180-230 / 175-225 / 145-190",
                           "volts":  "18-23 / 26-33 / 27-34 / 25-32",
                           "polarity":  "DC+ Globular / DC+ Pulse",
                           "travel_speed":  "3.8 - 4.6mm/sec / 4.5 - 5.5mm/sec / 4.2 - 5.2mm/sec / 4.9 - 6.0mm/sec",
                           "heat_input":  "0.64 - 0.88kJ/mm / 0.83 - 1.10kJ/mm / 0.90 - 1.18kJ/mm / 0.60 - 0.81kJ/mm",
                           "pwht":  "Not Applicable",
                           "ndt":  "Visual \u0026 As Per Contract Requirements",
                           "wpqr_ref":  "PSS WP 090",
                           "approved_by":  "Mr A.Wainwright",
                           "issue_date":  "14th September 2020"
                       }
    },
    {
        "wps_no":  "PSS WPS 091",
        "standard":  "BSEN ISO 15614-1:2019 Level 2",
        "process":  "Metal Cored MAG - 138",
        "joint_type":  "Single Bevel T-Butt Weld Single Sided, No Backing  ss,nb",
        "material_grade":  "EN 10088-2 : 1.4401/1.4404 (316/316L)",
        "thickness":  "3 - 20 mm",
        "diameter":  "150+ mm OD",
        "consumable_spec":  "BSEN ISO 17633-A:T 19 12 3 L M M12 2*",
        "gas_flux":  "Argon C² ISO 14175 (Class M12)",
        "position":  "Flat (PA)",
        "mode_of_transfer":  null,
        "preheat":  "5°C Minimum",
        "charpy_test":  null,
        "range_of_qualification":  {
                                       "thickness_range_min":  "3",
                                       "thickness_range_max":  "20",
                                       "diameter_range_min":  "500",
                                       "diameter_range_max":  null,
                                       "fillet_throat_min":  null,
                                       "fillet_throat_max":  null,
                                       "material_groups":  "ISO 15608: Group 8 - Sub Group 8.1-Austenitic Stainless Steel with Cr ≤ 19%",
                                       "min_yield_strength":  null
                                   },
        "attributes":  {
                           "rev":  null,
                           "no_of_runs":  "Multi Pass Only",
                           "trade_name":  "BOHLER FOX CORE 316L-MC *",
                           "wire_size":  "1.2mm",
                           "gas_flow":  "18 - 20 LPM",
                           "flux_spec":  null,
                           "flux_trade_name":  null,
                           "max_interpass_temp":  "100°C / 150°C Maximum Allowable",
                           "current_amps":  "140-180 / 190-240 / 170-220",
                           "volts":  "21-27 / 24-30 / 24-30",
                           "polarity":  "DC+ Spray",
                           "travel_speed":  "3.5-4.3mm/sec / 4.4-5.4mm/sec / 3.2-4.0mm/sec",
                           "heat_input":  "0.67-0.90kJ/mm / 0.83-1.07kJ/mm / 1.02-1.32kJ/mm",
                           "pwht":  null,
                           "ndt":  "Visual \u0026 As Per Contract Requirements",
                           "wpqr_ref":  "PSS WP 091",
                           "approved_by":  "Mr A.Wainwright",
                           "issue_date":  "17th February 2021"
                       }
    },
    {
        "wps_no":  "PSS WPS 092",
        "standard":  "BSEN ISO 15614-1:2019 Level 2",
        "process":  "Metal Active Gas - 135",
        "joint_type":  "Partial Penetration Single Bevel T-Butt Weld Single Sided, Material Backing  ss,mb",
        "material_grade":  "EN 10088-2 : 1.4462  PREN 35 (Duplex)",
        "thickness":  "3 - 16.5 mm",
        "diameter":  "150+ mm OD",
        "consumable_spec":  "BSEN ISO 14343-A:G 22 9 3 N L*",
        "gas_flux":  "Argon 20 ISO 14175 (Class M26)",
        "position":  "Flat (PA)",
        "mode_of_transfer":  null,
        "preheat":  "5°C Minimum",
        "charpy_test":  null,
        "range_of_qualification":  {
                                       "thickness_range_min":  "3",
                                       "thickness_range_max":  "16.5",
                                       "diameter_range_min":  "500",
                                       "diameter_range_max":  null,
                                       "fillet_throat_min":  null,
                                       "fillet_throat_max":  null,
                                       "material_groups":  "ISO 15608: Group 10 - Sub Group 10.1 Austenitic Ferritic stainless steels with Cr ≤ 24 % \u0026 Ni\u003e4%",
                                       "min_yield_strength":  null
                                   },
        "attributes":  {
                           "rev":  null,
                           "no_of_runs":  "Single Pass Only",
                           "trade_name":  "THERMANIT 22/09 *",
                           "wire_size":  "1.2mm",
                           "gas_flow":  "18 - 22 LPM",
                           "flux_spec":  null,
                           "flux_trade_name":  null,
                           "max_interpass_temp":  "Not Applicable",
                           "current_amps":  "170-220",
                           "volts":  "24-30",
                           "polarity":  "DC+ Spray",
                           "travel_speed":  "3.2-4.0mm/sec",
                           "heat_input":  "1.02-1.32kJ/mm",
                           "pwht":  null,
                           "ndt":  "Visual \u0026 As Per Contract Requirements",
                           "wpqr_ref":  "PSS WP 092",
                           "approved_by":  "Mr A.Wainwright",
                           "issue_date":  "17th February 2021"
                       }
    },
    {
        "wps_no":  "PSS WPS 093",
        "standard":  "BSEN ISO 15614-1:2019 Level 2",
        "process":  "Flux Cored MAG - 136",
        "joint_type":  "Single Sided Fillet Weld",
        "material_grade":  "EN 10088-2 : 1.4462  PREN 35 (Duplex)",
        "thickness":  "3 - 30 mm",
        "diameter":  "150+ mm OD",
        "consumable_spec":  "BSEN ISO 17633-A :T 22 9 3 N L R M21 3*",
        "gas_flux":  "Argon 20 ISO 14175 (Class M26)",
        "position":  "Horizontal/Vertical (PB) \u0026 Flat (PA)",
        "mode_of_transfer":  null,
        "preheat":  "5°C Minimum",
        "charpy_test":  null,
        "range_of_qualification":  {
                                       "thickness_range_min":  "3",
                                       "thickness_range_max":  "30",
                                       "diameter_range_min":  "500",
                                       "diameter_range_max":  null,
                                       "fillet_throat_min":  null,
                                       "fillet_throat_max":  null,
                                       "material_groups":  "ISO 15608: Group 10 - Sub Group 10.1 Austenitic Ferritic stainless steels with Cr ≤ 24 % \u0026 Ni\u003e4%",
                                       "min_yield_strength":  null
                                   },
        "attributes":  {
                           "rev":  null,
                           "no_of_runs":  "Multi Pass Only",
                           "trade_name":  "BOHLER FOX CORE 2209-10 *",
                           "wire_size":  "1.2mm",
                           "gas_flow":  "18 - 22 LPM",
                           "flux_spec":  null,
                           "flux_trade_name":  null,
                           "max_interpass_temp":  "150°C Maximum Allowable",
                           "current_amps":  "190-240 / 190-240",
                           "volts":  "28-35",
                           "polarity":  "DC+ Spray",
                           "travel_speed":  "3.5-4.3mm/sec / 2.0-2.4mm/sec",
                           "heat_input":  "1.22-1.56kJ/mm / 2.13-2.80kJ/mm",
                           "pwht":  null,
                           "ndt":  "Visual \u0026 As Per Contract Requirements",
                           "wpqr_ref":  "PSS WP 093",
                           "approved_by":  "Mr A.Wainwright",
                           "issue_date":  "17th February 2021"
                       }
    },
    {
        "wps_no":  "PSS WPS 094",
        "standard":  "BSEN ISO 15614-1:2019 Level 2",
        "process":  "Metal Active Gas - 135",
        "joint_type":  "Double Vee Butt Weld Welding from both sides  bs",
        "material_grade":  "EN 10088-2 : 1.4462  PREN 35 (Duplex)",
        "thickness":  "7.5 - 30 mm",
        "diameter":  "150+ mm OD",
        "consumable_spec":  "BSEN ISO 14343-A:G 22 9 3 N L*",
        "gas_flux":  "Argon 20 ISO 14175 (Class M26)",
        "position":  "Flat (PA)",
        "mode_of_transfer":  null,
        "preheat":  "5°C Minimum",
        "charpy_test":  null,
        "range_of_qualification":  {
                                       "thickness_range_min":  "7.5",
                                       "thickness_range_max":  "30",
                                       "diameter_range_min":  "500",
                                       "diameter_range_max":  null,
                                       "fillet_throat_min":  null,
                                       "fillet_throat_max":  null,
                                       "material_groups":  "ISO 15608: Group 10 - Sub Group 10.1 Austenitic Ferritic stainless steels with Cr ≤ 24 % \u0026 Ni\u003e4%",
                                       "min_yield_strength":  null
                                   },
        "attributes":  {
                           "rev":  null,
                           "no_of_runs":  "Multi Pass Only",
                           "trade_name":  "THERMANIT 22/09 *",
                           "wire_size":  "1.2mm",
                           "gas_flow":  "18 - 22 LPM",
                           "flux_spec":  null,
                           "flux_trade_name":  null,
                           "max_interpass_temp":  "150°C Maximum",
                           "current_amps":  "200-260 / 200-260",
                           "volts":  "23-30",
                           "polarity":  "DC+ Spray",
                           "travel_speed":  "4.4-5.4mm/sec / 3.6-4.4mm/sec",
                           "heat_input":  "0.84-1.15kJ/mm / 1.02-1.42kJ/mm",
                           "pwht":  null,
                           "ndt":  "Visual \u0026 As Per Contract Requirements",
                           "wpqr_ref":  "PSS WP 094",
                           "approved_by":  "Mr A.Wainwright",
                           "issue_date":  "17th February 2021"
                       }
    },
    {
        "wps_no":  "PSS WPS 095",
        "standard":  "BSEN ISO 15614-1:2019 Level 2",
        "process":  "MAG (135) \u0026 Submerged Arc Welding (121)",
        "joint_type":  "Plate Butt Weld, Double Vee Welding from both sides (bs)",
        "material_grade":  "EN 10028-7 : 1.4401/1.4404 (316/316L)",
        "thickness":  "25 - 100 mm",
        "diameter":  "150+ mm OD",
        "consumable_spec":  "MAG ESAB OK Autrod 316LSi EN ISO 14343-A:G 19 12 3 LSi, SAW ESAB OK Autrod 316L EN ISO 14343-A:S 19 12 3 LSi",
        "gas_flux":  "Energas Heliweld 7 M12",
        "position":  "Flat (PA)",
        "mode_of_transfer":  null,
        "preheat":  "Minimum 5°C",
        "charpy_test":  null,
        "range_of_qualification":  {
                                       "thickness_range_min":  "25",
                                       "thickness_range_max":  "100",
                                       "diameter_range_min":  "500",
                                       "diameter_range_max":  null,
                                       "fillet_throat_min":  null,
                                       "fillet_throat_max":  null,
                                       "material_groups":  "Group 8 - Sub Group 8.1-Austenitic Stainless Steel with Cr ≤ 19%",
                                       "min_yield_strength":  null
                                   },
        "attributes":  {
                           "rev":  null,
                           "no_of_runs":  "Multi Pass Only",
                           "trade_name":  null,
                           "wire_size":  "MAG 1.0mm, SAW 3.2mm",
                           "gas_flow":  null,
                           "flux_spec":  "Flux - ESAB OK Flux 10.92, EN ISO14174: 5 A CS 2 57 53 DC",
                           "flux_trade_name":  null,
                           "max_interpass_temp":  "85°C/135°C Maximum Allowable",
                           "current_amps":  "170-220, 180-230, 180-230, 180-230, 180-230, 440-550, 440-550, 440-550",
                           "volts":  "24-31, 27-32, 27-32, 27-32, 27-32, 26-33, 26-33, 26-33",
                           "polarity":  "DC+ Spray, DC+ Spray, DC+ Spray, DC+ Spray, DC+ Spray, DC+, DC+, DC+",
                           "travel_speed":  "4.4-5.4mm/sec, 3.7-4.5mm/sec, 6.6-8.0mm/sec, 9.0-10.9mm/sec, 3.7-4.9mm/sec, 3.7-4.9mm/sec, 6.9-8.5mm/sec, 6.8-8.4mm/sec",
                           "heat_input":  "0.74-1.01KJ/mm, 1.05-1.31KJ/mm, 0.59-0.74KJ/mm, 0.43-0.54KJ/mm, 0.53-0.65KJ/mm, 0.53-0.69KJ/mm, 1.54-2.02KJ/mm, 1.68-2.16KJ/mm",
                           "pwht":  null,
                           "ndt":  "Visual \u0026 As Per Contract Requirements",
                           "wpqr_ref":  "PSS WP 095",
                           "approved_by":  "Mr A.Wainwright",
                           "issue_date":  "11th August 2021"
                       }
    },
    {
        "wps_no":  "PSS WPS 096",
        "standard":  "BSEN ISO 15614-1:2019 Level 2",
        "process":  "Metal Active Gas (135)",
        "joint_type":  "Single Vee Plate Butt Weld Welding from Both sides",
        "material_grade":  "BSEN 10025-2 : S355J2",
        "thickness":  "3 - 20 mm",
        "diameter":  "150+ mm OD",
        "consumable_spec":  "EN ISO 14341-A: G42 4 M21 3Si1",
        "gas_flux":  "ISO 14175 - M24 (Ar 83%, Co² 15%, O²2%)",
        "position":  "Vertical Up (PF)",
        "mode_of_transfer":  null,
        "preheat":  "5°C Minimum",
        "charpy_test":  null,
        "range_of_qualification":  {
                                       "thickness_range_min":  "3",
                                       "thickness_range_max":  "20",
                                       "diameter_range_min":  "500",
                                       "diameter_range_max":  null,
                                       "fillet_throat_min":  null,
                                       "fillet_throat_max":  null,
                                       "material_groups":  "Group 1- Sub Group 1.1, 1.2 - Specified Yield ≤ 355 N/mm²",
                                       "min_yield_strength":  null
                                   },
        "attributes":  {
                           "rev":  null,
                           "no_of_runs":  "Multi Pass Only",
                           "trade_name":  "BLUERANGE",
                           "wire_size":  "1.2mm",
                           "gas_flow":  "18-22 LPM",
                           "flux_spec":  null,
                           "flux_trade_name":  null,
                           "max_interpass_temp":  "250°C / 300°C Maximum Allowable",
                           "current_amps":  "135-175, 155-195, 125-165",
                           "volts":  "14-18, 15-19, 16-21",
                           "polarity":  "DC+ Dip, DC+ Dip, DC+ Dip",
                           "travel_speed":  "3.8 - 4.6mm/sec, 4.2 - 5.0mm/sec, 3.0 - 3.8mm/sec",
                           "heat_input":  "0.40 - 0.55kJ/mm, 0.44 - 0.60kJ/mm, 0.53 - 0.73kJ/mm",
                           "pwht":  "Not Applicable",
                           "ndt":  "Visual \u0026 As Per Contract Requirements",
                           "wpqr_ref":  "PSS WP 096",
                           "approved_by":  "Mr A.Wainwright",
                           "issue_date":  "08th October 2021"
                       }
    },
    {
        "wps_no":  "PSS WPS 097",
        "standard":  "BSEN ISO 15613 : 2004",
        "process":  "Metal Cored MAG - 138",
        "joint_type":  "Solid Bar Single Vee Partial Penetration Butt Weld. Single Sided, Material Backing ss,mb",
        "material_grade":  "EN 10088-3 : 1.4401/1.4404",
        "thickness":  "5 - 24.76 mm",
        "diameter":  "9.52 - 16 mm OD",
        "consumable_spec":  "BSEN ISO 17633-A :T 19 12 3 L M M12 2*",
        "gas_flux":  "Argon C² ISO 14175 (Class M12)",
        "position":  "Flat (PA)",
        "mode_of_transfer":  null,
        "preheat":  "5°C Minimum",
        "charpy_test":  null,
        "range_of_qualification":  {
                                       "thickness_range_min":  "3",
                                       "thickness_range_max":  "38.1",
                                       "diameter_range_min":  "9.52",
                                       "diameter_range_max":  null,
                                       "fillet_throat_min":  null,
                                       "fillet_throat_max":  null,
                                       "material_groups":  "Group 8 - Sub Group 8.1-Austenitic Stainless Steel with Cr ≤ 19%",
                                       "min_yield_strength":  null
                                   },
        "attributes":  {
                           "rev":  null,
                           "no_of_runs":  "Single Pass Only",
                           "trade_name":  "BOEHLER EAS 4 M-MC",
                           "wire_size":  "1.2mm",
                           "gas_flow":  "18 - 20 LPM",
                           "flux_spec":  null,
                           "flux_trade_name":  null,
                           "max_interpass_temp":  "Not Applicable",
                           "current_amps":  "135 - 180",
                           "volts":  "21 - 26",
                           "polarity":  "DC+ Spray",
                           "travel_speed":  "4.5-5.5mm/sec",
                           "heat_input":  "0.50 - 0.68kJ/mm",
                           "pwht":  null,
                           "ndt":  "Visual \u0026 As Per Contract Requirements",
                           "wpqr_ref":  "PSS WP 097",
                           "approved_by":  "Mr A.Wainwright",
                           "issue_date":  "01st August 2021"
                       }
    },
    {
        "wps_no":  "PSS WPS 098",
        "standard":  "BSEN ISO 15614-1:2019 Level 2",
        "process":  "Metal Active Gas (135)",
        "joint_type":  "Single Vee Plate Butt Weld Single Sided, No Backing ss, nb",
        "material_grade":  "BSEN 10028-7 2014 : 1.4401/1.4404",
        "thickness":  "3 - 20 mm",
        "diameter":  "150+ mm OD",
        "consumable_spec":  "EN ISO 14343-A : G 19 12 3 LSi",
        "gas_flux":  "ISO 14175 : M12 (Ar 98%, Co² 2%)",
        "position":  "Vertical Up (PF)",
        "mode_of_transfer":  null,
        "preheat":  "5°C Minimum",
        "charpy_test":  null,
        "range_of_qualification":  {
                                       "thickness_range_min":  "3",
                                       "thickness_range_max":  "20",
                                       "diameter_range_min":  "500",
                                       "diameter_range_max":  null,
                                       "fillet_throat_min":  null,
                                       "fillet_throat_max":  null,
                                       "material_groups":  "ISO 15608: Group 8 - Sub Group 8.1 – (Austenitic stainless steels with Cr ≤ 19%)",
                                       "min_yield_strength":  null
                                   },
        "attributes":  {
                           "rev":  null,
                           "no_of_runs":  "Multi Pass Only",
                           "trade_name":  "ESAB OK Autrod 316LSi",
                           "wire_size":  "1.0mm",
                           "gas_flow":  "18-22 LPM",
                           "flux_spec":  null,
                           "flux_trade_name":  null,
                           "max_interpass_temp":  "130°C / 180°C Maximum Allowable",
                           "current_amps":  "115-155, 125-165, 105-140",
                           "volts":  "17-22, 17-21, 16-20",
                           "polarity":  "DC+ Dip, DC+ Dip, DC+ Dip",
                           "travel_speed":  "1.3 - 1.7mm/sec, 1.1 - 1.3mm/sec, 1.0 - 1.2mm/sec",
                           "heat_input":  "1.20 - 1.60kJ/mm, 1.54 - 2.23kJ/mm, 1.70 - 1.90kJ/mm",
                           "pwht":  "Not Applicable",
                           "ndt":  "Visual \u0026 As Per Contract Requirements",
                           "wpqr_ref":  "PSS WP 098",
                           "approved_by":  "Mr A.Wainwright",
                           "issue_date":  "02nd November 2021"
                       }
    },
    {
        "wps_no":  "PSS WPS 099",
        "standard":  "BSEN ISO 15613 : 2004",
        "process":  "Metal Active Gas (135)",
        "joint_type":  "Partial Penetration Single Vee Pipe Butt Weld Single Sided, Material Backing ss, mb",
        "material_grade":  "BSEN 10216-5 2013 :1.4401/1.4404",
        "thickness":  "3 - 7.36 mm",
        "diameter":  "24.13+ mm OD",
        "consumable_spec":  "EN ISO 14343-A : G 19 12 3 LSi",
        "gas_flux":  "ISO 14175 : M12 (Ar 98%, Co² 2%)",
        "position":  "Vertical Down (PJ)",
        "mode_of_transfer":  null,
        "preheat":  "5°C Minimum",
        "charpy_test":  null,
        "range_of_qualification":  {
                                       "thickness_range_min":  "3",
                                       "thickness_range_max":  "7.36",
                                       "diameter_range_min":  "24.13",
                                       "diameter_range_max":  null,
                                       "fillet_throat_min":  null,
                                       "fillet_throat_max":  null,
                                       "material_groups":  "ISO 15608: Group 8- Sub Group 8.1 – (Austenitic stainless steels with Cr ≤ 19%)",
                                       "min_yield_strength":  null
                                   },
        "attributes":  {
                           "rev":  null,
                           "no_of_runs":  "Single Pass Only",
                           "trade_name":  "ESAB Ok Autrod 316LSi",
                           "wire_size":  "1.0mm",
                           "gas_flow":  "18-22 LPM",
                           "flux_spec":  null,
                           "flux_trade_name":  null,
                           "max_interpass_temp":  "Not Applicable",
                           "current_amps":  "90-120",
                           "volts":  "19-24",
                           "polarity":  "DC+ Pulse",
                           "travel_speed":  "6.0 - 7.2mm/sec",
                           "heat_input":  "0.23 - 0.32kJ/mm",
                           "pwht":  "Not Applicable",
                           "ndt":  "Visual \u0026 As Per Contract Requirements",
                           "wpqr_ref":  "PSS WP 099",
                           "approved_by":  "Mr A.Wainwright",
                           "issue_date":  "19th May 2022"
                       }
    },
    {
        "wps_no":  "PSS WPS 100",
        "standard":  "BSEN ISO 15614-1 : 2019 Level 2",
        "process":  "Metal Active Gas (135)",
        "joint_type":  "Single Sided Pipe to Pipe 90° Branch Fillet Weld",
        "material_grade":  "BSEN 10216:5 2013 :1.4401/1.4404",
        "thickness":  "3 - 7.36 mm",
        "diameter":  "24.13+ mm OD",
        "consumable_spec":  "EN ISO 14343-A : G 19 12 3 LSi",
        "gas_flux":  "ISO 14175 : M12 (Ar 98%, Co² 2%)",
        "position":  "Horizontal/Vertical (PB) \u0026 Flat (PA)",
        "mode_of_transfer":  null,
        "preheat":  "5°C Minimum",
        "charpy_test":  null,
        "range_of_qualification":  {
                                       "thickness_range_min":  "3",
                                       "thickness_range_max":  "7.36",
                                       "diameter_range_min":  "24.13",
                                       "diameter_range_max":  null,
                                       "fillet_throat_min":  null,
                                       "fillet_throat_max":  null,
                                       "material_groups":  "ISO 15608: Group 8- Sub Group 8.1 – (Austenitic stainless steels with Cr ≤ 19%)",
                                       "min_yield_strength":  null
                                   },
        "attributes":  {
                           "rev":  null,
                           "no_of_runs":  "Single Pass Only",
                           "trade_name":  "ESAB OK Autrod 316LSi",
                           "wire_size":  "1.0mm",
                           "gas_flow":  "18-22 LPM",
                           "flux_spec":  null,
                           "flux_trade_name":  null,
                           "max_interpass_temp":  "Not Applicable",
                           "current_amps":  "90-120",
                           "volts":  "19-24",
                           "polarity":  "DC+ Pulse",
                           "travel_speed":  "4.5 - 5.5mm/sec",
                           "heat_input":  "0.30 - 0.42kJ/mm",
                           "pwht":  "Not Applicable",
                           "ndt":  "Visual \u0026 As Per Contract Requirements",
                           "wpqr_ref":  "PSS WP 100",
                           "approved_by":  "Mr A.Wainwright",
                           "issue_date":  "19th May 2022"
                       }
    },
    {
        "wps_no":  "PSS WPS 101",
        "standard":  "BSEN ISO 15614-1 : 2019 Level 2",
        "process":  "Metal Active Gas (135)",
        "joint_type":  "Single Sided Pipe to Plate Fillet Weld",
        "material_grade":  "BSEN 10216:5 2013 :1.4401/1.4404 to EN 10088-2 2014 1.4401/1.4404",
        "thickness":  "3 - 20 mm",
        "diameter":  "24.13+ mm OD",
        "consumable_spec":  "EN ISO 14343-A : G 19 12 3 LSi",
        "gas_flux":  "ISO 14175 : M12 (Ar 98%, Co² 2%)",
        "position":  "Horizontal/Vertical (PB)",
        "mode_of_transfer":  null,
        "preheat":  "5°C Minimum",
        "charpy_test":  null,
        "range_of_qualification":  {
                                       "thickness_range_min":  "3",
                                       "thickness_range_max":  "20",
                                       "diameter_range_min":  "24.13",
                                       "diameter_range_max":  null,
                                       "fillet_throat_min":  null,
                                       "fillet_throat_max":  null,
                                       "material_groups":  "ISO 15608: Group 8- Sub Group 8.1 – (Austenitic stainless steels with Cr ≤ 19%)",
                                       "min_yield_strength":  null
                                   },
        "attributes":  {
                           "rev":  null,
                           "no_of_runs":  "Single Pass Only",
                           "trade_name":  "ESAB OK Autrod 316LSi",
                           "wire_size":  "1.0mm",
