Repository: ukstevem/pss-production-card

# Scripts

One-shot, idempotent. Run with `tsx` against the production-card Supabase project. Each script logs what it changed.

## Run

```bash
cd app
npm run seed:ops         # seed production_op_library (~27 ops)
npm run seed:routing     # seed production_routing_template + production_routing_template_op (4 templates)

## Data sources

- `scripts/data/wps.json` — 97 WPS rows extracted from `assets/PSS Welding Procedure Register v3.xlsx` (the cleaned-from-PDFs register). Re-extract if the spreadsheet is updated.
- Op library + routing templates are inline in their seed scripts. Edit there; re-run the script to apply.

File: app/scripts/data/wps.json (part 5 of 6)
[
                           "gas_flow":  "18-22 LPM",
                           "flux_spec":  null,
                           "flux_trade_name":  null,
                           "max_interpass_temp":  "Not Applicable",
                           "current_amps":  "90-120",
                           "volts":  "19-24",
                           "polarity":  "DC+ Pulse",
                           "travel_speed":  "3.6 - 4.4mm/sec",
                           "heat_input":  "0.38 - 0.52kJ/mm",
                           "pwht":  "Not Applicable",
                           "ndt":  "Visual \u0026 As Per Contract Requirements",
                           "wpqr_ref":  "PSS WP 101",
                           "approved_by":  "Mr A.Wainwright",
                           "issue_date":  "19th May 2022"
                       }
    },
    {
        "wps_no":  "PSS WPS 102 - Contract No. 9738 Alps Lifting Frame",
        "standard":  "BSEN ISO 15613: 2004",
        "process":  "Metal Active Gas (135)",
        "joint_type":  "Solid Round Bar to Plate Plug Weld Single Sided, With Backing ss, mb",
        "material_grade":  "BSEN 10025-2: S275JR+AR to BSEN 10025-2 : S355JR",
        "thickness":  "6 mm",
        "diameter":  "6 mm OD",
        "consumable_spec":  "EN ISO 14341-A: G42 4 M21 3S11",
        "gas_flux":  "ISO 14175: M24 (Ar 83%, Co² 15%, O²2%)",
        "position":  "Flat (PA)",
        "mode_of_transfer":  null,
        "preheat":  "5°C Minimum",
        "charpy_test":  null,
        "range_of_qualification":  {
                                       "thickness_range_min":  "3",
                                       "thickness_range_max":  "3",
                                       "diameter_range_min":  "6",
                                       "diameter_range_max":  "6",
                                       "fillet_throat_min":  null,
                                       "fillet_throat_max":  null,
                                       "material_groups":  "Group 1- Sub-Group 1.1, 1.2 - Specified Yield ≤ 355 N/mm²",
                                       "min_yield_strength":  null
                                   },
        "attributes":  {
                           "rev":  null,
                           "no_of_runs":  "Single Pass Only",
                           "trade_name":  "BLUERANGE",
                           "wire_size":  "1.2mm",
                           "gas_flow":  "15-20 LPM",
                           "flux_spec":  null,
                           "flux_trade_name":  null,
                           "max_interpass_temp":  "Not Applicable",
                           "current_amps":  "230-250",
                           "volts":  "26-28",
                           "polarity":  "DC+ Pulse",
                           "travel_speed":  "7.8-8.8mm/sec",
                           "heat_input":  "0.61-0.63kJ/mm",
                           "pwht":  "Not Applicable",
                           "ndt":  "100% visual \u0026 20% MPI",
                           "wpqr_ref":  "PSS WP 102",
                           "approved_by":  "Mr A.Wainwright",
                           "issue_date":  "27th May 2022"
                       }
    },
    {
        "wps_no":  "PSS WPS 103 - Contract No. 9738 Alps Lifting Frame",
        "standard":  "BSEN ISO 15614-1: 2019 Level 2",
        "process":  "Metal Active Gas (135)",
        "joint_type":  "Box Section to Plate Single Sided Fillet Weld - Single run",
        "material_grade":  "EN 10210: S355J2H, BSEN 10025-2 : S275JR",
        "thickness":  "3.2 - 6.3 mm",
        "diameter":  "100 mm OD",
        "consumable_spec":  "EN ISO 14341-A: G42 4 M21 3S11",
        "gas_flux":  "ISO 14175: M24 (Ar 83%, Co² 15%, O²2%)",
        "position":  "Horizontal/Vertical (PB) \u0026 Flat (PA)",
        "mode_of_transfer":  null,
        "preheat":  "5°C Minimum",
        "charpy_test":  null,
        "range_of_qualification":  {
                                       "thickness_range_min":  "3.2",
                                       "thickness_range_max":  "6.3",
                                       "diameter_range_min":  "100",
                                       "diameter_range_max":  "100",
                                       "fillet_throat_min":  null,
                                       "fillet_throat_max":  null,
                                       "material_groups":  "ISO 15608: Group 1- Sub-Group 1.1, 1.2 – (S275-S355)",
                                       "min_yield_strength":  null
                                   },
        "attributes":  {
                           "rev":  null,
                           "no_of_runs":  "Single Pass Only",
                           "trade_name":  "BLUERANGE",
                           "wire_size":  "1.2mm",
                           "gas_flow":  "15-20 LPM",
                           "flux_spec":  null,
                           "flux_trade_name":  null,
                           "max_interpass_temp":  "Not Applicable",
                           "current_amps":  "140-180",
                           "volts":  "24-27",
                           "polarity":  "DC+ Pulse",
                           "travel_speed":  "6.3-6.9 mm/sec",
                           "heat_input":  "0.42-0.56 Kj/mm",
                           "pwht":  "Not Applicable",
                           "ndt":  "100% visual \u0026 20% MPI",
                           "wpqr_ref":  "PSS WP 103",
                           "approved_by":  "Mr A.Wainwright",
                           "issue_date":  "27th May 2022"
                       }
    },
    {
        "wps_no":  "PSS WPS 104 - Contract No. 9738 Alps Lifting Frame",
        "standard":  "BSEN ISO 15613: 2004",
        "process":  "Metal Active Gas (135)",
        "joint_type":  "Single Bevel Partial Penetration T-Butt Weld Single Sided, Material Backing",
        "material_grade":  "EN 10210: S355J2H HF- Box, BSEN 10025-2: S275JR - Plate",
        "thickness":  "4 - 6 mm",
        "diameter":  "100 mm OD",
        "consumable_spec":  "EN ISO 14341-A: G42 4 M21 3S11",
        "gas_flux":  "ISO 14175: M24 (Ar 83%, Co² 15%, O²2%)",
        "position":  "Horizontal/Vertical (PC)",
        "mode_of_transfer":  null,
        "preheat":  "5°C Minimum",
        "charpy_test":  null,
        "range_of_qualification":  {
                                       "thickness_range_min":  "4",
                                       "thickness_range_max":  "6",
                                       "diameter_range_min":  "100",
                                       "diameter_range_max":  "100",
                                       "fillet_throat_min":  null,
                                       "fillet_throat_max":  null,
                                       "material_groups":  "Group 1- Sub-Group 1.1, 1.2 – (S275-S355)",
                                       "min_yield_strength":  null
                                   },
        "attributes":  {
                           "rev":  null,
                           "no_of_runs":  "Single Pass Only",
                           "trade_name":  "BLUERANGE",
                           "wire_size":  null,
                           "gas_flow":  "15-20 LPM",
                           "flux_spec":  null,
                           "flux_trade_name":  null,
                           "max_interpass_temp":  "Not Applicable",
                           "current_amps":  "140-170",
                           "volts":  "24-27",
                           "polarity":  "DC+ Pulse",
                           "travel_speed":  "4.7-5.4",
                           "heat_input":  "0.57-0.68 Kj/mm",
                           "pwht":  "Not Applicable",
                           "ndt":  "100% visual \u0026 20% MPI",
                           "wpqr_ref":  "PSS WP 104",
                           "approved_by":  "Mr A.Wainwright",
                           "issue_date":  "27th May 2022"
                       }
    },
    {
        "wps_no":  "PSS WPS 105 - Contract No. 9738 Alps Lifting Frame",
        "standard":  "BSEN ISO 15614-1: 2019 Level 2",
        "process":  "Metal Active Gas (135)",
        "joint_type":  "Single Sided Pipe to Plate Fillet Weld Single run fillet weld",
        "material_grade":  "BS 970: 080A15 to BSEN 10025-2: S275JR",
        "thickness":  "6 - 8 mm",
        "diameter":  "8 - 35 mm OD",
        "consumable_spec":  "EN ISO 14341-A: G42 4 M21 3S11",
        "gas_flux":  "ISO 14175: M24 (Ar 83%, Co² 15%, O²2%)",
        "position":  "Horizontal/Vertical (PB) \u0026 Flat (PA)",
        "mode_of_transfer":  null,
        "preheat":  "5°C Minimum",
        "charpy_test":  null,
        "range_of_qualification":  {
                                       "thickness_range_min":  "6",
                                       "thickness_range_max":  "8",
                                       "diameter_range_min":  "35",
                                       "diameter_range_max":  "35",
                                       "fillet_throat_min":  null,
                                       "fillet_throat_max":  null,
                                       "material_groups":  "ISO 15608: Group 1- Sub-Group 1.1\u0026 1.2 \u0026 1.3 – (S275\u0026S355\u00261.401)",
                                       "min_yield_strength":  "Bar Steel grade 1.401, Ys \u003e360 N/mm2"
                                   },
        "attributes":  {
                           "rev":  null,
                           "no_of_runs":  "Single Pass Only",
                           "trade_name":  "BLUERANGE",
                           "wire_size":  null,
                           "gas_flow":  "15-20 LPM",
                           "flux_spec":  null,
                           "flux_trade_name":  null,
                           "max_interpass_temp":  "Not Applicable",
                           "current_amps":  "140-170",
                           "volts":  "24-27",
                           "polarity":  "DC+ Pulse",
                           "travel_speed":  "3.7-4.7 mm/sec",
                           "heat_input":  "0.72-0.78 Kj/mm",
                           "pwht":  "Not Applicable",
                           "ndt":  "100% visual \u0026 20% MPI",
                           "wpqr_ref":  "PSS WP 105",
                           "approved_by":  "Mr A.Wainwright",
                           "issue_date":  "27th May 2022"
                       }
    },
    {
        "wps_no":  "PSS WPS 109",
        "standard":  "BSEN ISO 15614-1:2019 Level 2",
        "process":  "Metal Active Gas (135)",
        "joint_type":  "Single Vee Butt Weld Single Sided, No Backing ss, nb",
        "material_grade":  "EN 10025-2 : S355K2",
        "thickness":  "15 - 60 mm",
        "diameter":  "150+ mm OD",
        "consumable_spec":  "EN ISO 14341-A : G42 4 M21 3S1",
        "gas_flux":  "ISO 14175 : M24 (Ar 83%, Co² 15%, O₂ 2%)",
        "position":  "Flat (PA)",
        "mode_of_transfer":  null,
        "preheat":  "100°C Minimum",
        "charpy_test":  null,
        "range_of_qualification":  {
                                       "thickness_range_min":  "15",
                                       "thickness_range_max":  "60",
                                       "diameter_range_min":  "500",
                                       "diameter_range_max":  null,
                                       "fillet_throat_min":  null,
                                       "fillet_throat_max":  null,
                                       "material_groups":  "ISO 15608: Sub Group 1.1, 1.2 Minimum Specified Yield ≤ 355 N/mm²",
                                       "min_yield_strength":  null
                                   },
        "attributes":  {
                           "rev":  null,
                           "no_of_runs":  "Multi Pass Only",
                           "trade_name":  "BLUE RANGE SG2",
                           "wire_size":  "1.2mm",
                           "gas_flow":  "18-22 LPM",
                           "flux_spec":  null,
                           "flux_trade_name":  null,
                           "max_interpass_temp":  "250°C / 300°C Maximum Allowable",
                           "current_amps":  "170-220, 250-315, 250-315, 250-315, 235-300, 235-300, 230-290",
                           "volts":  "18-23, 28-35, 28-35, 27-34, 27-34, 27-34, 27-34",
                           "polarity":  "DC+ Glob, DC+ Spray, DC+ Spray, DC+ Spray, DC+ Spray, DC+ Spray, DC+ Spray",
                           "travel_speed":  "5.2-6.4mm/sec, 5.6-6.9mm/sec, 8.5-10mm/sec, 5.6-6.8mm/sec, 7.8-9.6mm/sec, 5.6-6.8mm/sec, 5.6-6.8mm/sec",
                           "heat_input":  "0.47 - 0.63kJ/mm, 1.00 - 1.29kJ/mm, 0.66 - 0.90kJ/mm, 1.00 - 1.29kJ/mm, 0.65 - 0.85kJ/mm, 0.93 - 1.20kJ/mm, 0.89 - 1.16kJ/mm",
                           "pwht":  "Not Applicable",
                           "ndt":  "Visual \u0026 As Per Contract Requirements",
                           "wpqr_ref":  "PSS WP 109",
                           "approved_by":  "Mr A.Wainwright",
                           "issue_date":  "19th January 2023"
                       }
    },
    {
        "wps_no":  "PSS WPS 111",
        "standard":  "BSEN ISO 15614-1 : 2019 Level 2",
        "process":  "Flux Cored Metal Active Gas (136)",
        "joint_type":  "Single Sided Plate Fillet Weld",
        "material_grade":  "EN 10025-2: S355K2",
        "thickness":  "5+ mm",
        "diameter":  "150+ mm OD",
        "consumable_spec":  "EN ISO 17632-A: T46 3 P M21 H5",
        "gas_flux":  "ISO 14175: M24 (Ar 83%, Co* 15%, O*2%)",
        "position":  "Vertical Up (PF)",
        "mode_of_transfer":  null,
        "preheat":  "100°C Minimum",
        "charpy_test":  null,
        "range_of_qualification":  {
                                       "thickness_range_min":  "5",
                                       "thickness_range_max":  null,
                                       "diameter_range_min":  "500",
                                       "diameter_range_max":  null,
                                       "fillet_throat_min":  null,
                                       "fillet_throat_max":  null,
                                       "material_groups":  "ISO 15608: Group 1 - Sub Group 1.1, 1.2",
                                       "min_yield_strength":  "≤ 355 N/mm²"
                                   },
        "attributes":  {
                           "rev":  null,
                           "no_of_runs":  "Multi Pass Only",
                           "trade_name":  "Bohler Diamondspark 46 RC",
                           "wire_size":  "1.2mm",
                           "gas_flow":  "15-20 LPM",
                           "flux_spec":  null,
                           "flux_trade_name":  null,
                           "max_interpass_temp":  "210°C Maximum Allowable",
                           "current_amps":  "207 - 264 / 198 - 253 / 198 - 253",
                           "volts":  "21 - 26 / 21 - 26 / 21 - 26",
                           "polarity":  "DC+ Globular",
                           "travel_speed":  "3.0 - 3.6 / 2.7 - 3.3 / 2.2 - 2.6",
                           "heat_input":  "1.16 - 1.53kJ/mm / 1.23 - 1.59kJ/mm / 1.51 - 2.02kJ/mm",
                           "pwht":  "Not Applicable",
                           "ndt":  "Visual \u0026 As Per Contract Requirements",
                           "wpqr_ref":  "PSS WP 111",
                           "approved_by":  "Mr A.Wainwright",
                           "issue_date":  "03rd March 2023"
                       }
    },
    {
        "wps_no":  "PSS WPS 113",
        "standard":  "BSEN ISO 15614-1 : 2019 Level 2",
        "process":  "Metal Active Gas (135)",
        "joint_type":  "Single Sided Plate Fillet Incorporating Tack Weld",
        "material_grade":  "EN 10025-2 : S355K2",
        "thickness":  "5+ mm",
        "diameter":  "150+ mm OD",
        "consumable_spec":  "EN ISO 14341-A: G 42 4 M21 3S1",
        "gas_flux":  "ISO 14175 : M24 (Ar 83%, Co* 15%, O*2%)",
        "position":  "Horizontal/Vertical (PB)",
        "mode_of_transfer":  null,
        "preheat":  "20°C Minimum",
        "charpy_test":  null,
        "range_of_qualification":  {
                                       "thickness_range_min":  "5",
                                       "thickness_range_max":  null,
                                       "diameter_range_min":  "500",
                                       "diameter_range_max":  null,
                                       "fillet_throat_min":  null,
                                       "fillet_throat_max":  null,
                                       "material_groups":  "ISO 15608: Group 1 - Sub Group 1.1, 1.2",
                                       "min_yield_strength":  "≤ 355 N/mm²"
                                   },
        "attributes":  {
                           "rev":  null,
                           "no_of_runs":  "Single Pass Only",
                           "trade_name":  "BLUERANGE SG2",
                           "wire_size":  "1.2mm",
                           "gas_flow":  "15-20 LPM",
                           "flux_spec":  null,
                           "flux_trade_name":  null,
                           "max_interpass_temp":  "Not Applicable",
                           "current_amps":  "243 - 308",
                           "volts":  "27 - 34",
                           "polarity":  "DC+ Spray Transfer",
                           "travel_speed":  "5.8 - 7.0mm/sec",
                           "heat_input":  "0.90 - 1.20kJ/mm",
                           "pwht":  "Not Applicable",
                           "ndt":  "Visual \u0026 As Per Contract Requirements",
                           "wpqr_ref":  "PSS WP 113",
                           "approved_by":  "Mr A.Wainwright",
                           "issue_date":  "14th April 2023"
                       }
    },
    {
        "wps_no":  "PSS WPS 114",
        "standard":  "BSEN ISO 15614-1:2019 Level 2",
        "process":  "Metal Active Gas (135)",
        "joint_type":  "Single Bevel Plate T-Butt Weld Single Sided, No Backing (ss,nb)",
        "material_grade":  "EN 10025 -2 : S355K2",
        "thickness":  "7.5 - 30 mm",
        "diameter":  "150+ mm OD",
        "consumable_spec":  "EN ISO 14341-A: G 42 4 M21 3S1",
        "gas_flux":  "ISO 14175 : M24 (Ar 83%, Co*15%, O*2%)",
        "position":  "Vertical Up (PF)",
        "mode_of_transfer":  null,
        "preheat":  "20°C Minimum",
        "charpy_test":  null,
        "range_of_qualification":  {
                                       "thickness_range_min":  "3",
                                       "thickness_range_max":  null,
                                       "diameter_range_min":  "500",
                                       "diameter_range_max":  null,
                                       "fillet_throat_min":  null,
                                       "fillet_throat_max":  null,
                                       "material_groups":  "ISO 15608: Group 1 - Sub Group 1.1, 1.2 – Minimum Specified Yield Strength ≤ 355 N/mm²",
                                       "min_yield_strength":  "≤ 355 N/mm²"
                                   },
        "attributes":  {
                           "rev":  null,
                           "no_of_runs":  "Multi Pass Only",
                           "trade_name":  "Blueline SG2",
                           "wire_size":  "1.0mm",
                           "gas_flow":  "15-20 LPM",
                           "flux_spec":  null,
                           "flux_trade_name":  null,
                           "max_interpass_temp":  "220°C / 270°C Maximum Allowable",
                           "current_amps":  "126-165 / 126-165 / 126-165 / 126-165 / 126-165 / 126-165",
                           "volts":  "19-24 / 19-24 / 19-24 / 19-24 / 19-24 / 19-24",
                           "polarity":  "DC+ Glob / DC+ Glob / DC+ Glob / DC+ Glob / DC+ Glob / DC+ Glob",
                           "travel_speed":  "1.6 - 2.0mm/sec / 1.2 - 1.4mm/sec / 0.8 - 1.0mm/sec / 2.4 - 3.0mm/sec / 1.2 - 1.4mm/sec / 1.4 - 1.7mm/sec",
                           "heat_input":  "1.20 - 1.58kJ/mm / 1.60 - 2.26kJ/mm / 2.40 - 3.17kJ/mm / 0.80 - 1.06kJ/mm / 1.60 - 2.26kJ/mm / 1.37 - 1.86kJ/mm",
                           "pwht":  "Not Applicable",
                           "ndt":  "Visual \u0026 As Per Contract Requirements",
                           "wpqr_ref":  "PSS WP 114",
                           "approved_by":  "Mr A.Wainwright",
                           "issue_date":  "14th April 2023"
                       }
    },
    {
        "wps_no":  "PSS WPS 115",
        "standard":  "BSEN ISO 15614-1 : 2019 Level 2",
        "process":  "Metal Active Gas (135)",
        "joint_type":  "Single Sided Plate Fillet Weld",
        "material_grade":  "EN 10025-2: S355K2",
        "thickness":  "5+ mm",
        "diameter":  "150+ mm OD",
        "consumable_spec":  "EN ISO 14341-A: G42 4 M21 3S1",
        "gas_flux":  "ISO 14175: M24 (Ar 83%, Co* 15%, O*2%)",
        "position":  "Horizontal/Vertical (PB)",
        "mode_of_transfer":  null,
        "preheat":  "75°C Minimum",
        "charpy_test":  null,
        "range_of_qualification":  {
                                       "thickness_range_min":  "4.5",
                                       "thickness_range_max":  null,
                                       "diameter_range_min":  "500",
                                       "diameter_range_max":  null,
                                       "fillet_throat_min":  null,
                                       "fillet_throat_max":  null,
                                       "material_groups":  "ISO 15608: Group 1 - Sub Group 1.1, 1.2",
                                       "min_yield_strength":  "≤ 355 N/mm²"
                                   },
        "attributes":  {
                           "rev":  null,
                           "no_of_runs":  "Single Pass Only",
                           "trade_name":  "Bluerange SG2",
                           "wire_size":  "1.2mm",
                           "gas_flow":  "18-20 LPM",
                           "flux_spec":  null,
                           "flux_trade_name":  null,
                           "max_interpass_temp":  "Not Applicable",
                           "current_amps":  "220 - 250",
                           "volts":  "27 - 30",
                           "polarity":  "DC+ Spray Transfer",
                           "travel_speed":  "6.0 - 6.6",
                           "heat_input":  "0.79 - 0.91kJ/mm",
                           "pwht":  "Not Applicable",
                           "ndt":  "Visual \u0026 As Per Contract Requirements",
                           "wpqr_ref":  "PSS WP 115",
                           "approved_by":  "Mr A.Wainwright",
                           "issue_date":  "03rd May 2023"
                       }
    },
    {
        "wps_no":  "PSS WPS 116",
        "standard":  "BSEN ISO 15613 : 2004",
        "process":  "Metal Active Gas (135) Semi Automatic",
        "joint_type":  "Partial Penetration Single Bevel Plate Butt Weld, Single Sided with Material Backing",
        "material_grade":  "EN 10028-7: 1.4404/1.4401",
        "thickness":  "3 - 7.8 mm",
        "diameter":  "150+ mm OD",
        "consumable_spec":  "EN ISO 14343-A: G 19 12 3 L SI",
        "gas_flux":  "ISO 14175: M14 (Ar 98%, Co* 2%)",
        "position":  "Horizontal (PC)",
        "mode_of_transfer":  null,
        "preheat":  "5°C Minimum",
        "charpy_test":  null,
        "range_of_qualification":  {
                                       "thickness_range_min":  "3",
                                       "thickness_range_max":  "12",
                                       "diameter_range_min":  "500",
                                       "diameter_range_max":  null,
                                       "fillet_throat_min":  null,
                                       "fillet_throat_max":  null,
                                       "material_groups":  "ISO 15608: Group 8- Sub Group 8.1 Austenitic stainless steels with Cr ≥ 19%",
                                       "min_yield_strength":  null
                                   },
        "attributes":  {
                           "rev":  null,
                           "no_of_runs":  "Single Pass Only",
                           "trade_name":  "Bohler Thermamit GE-316L SI",
                           "wire_size":  "1.0mm",
                           "gas_flow":  "18-20 LPM",
                           "flux_spec":  null,
                           "flux_trade_name":  null,
                           "max_interpass_temp":  "Not Applicable",
                           "current_amps":  "140 - 182",
                           "volts":  "19 - 24",
                           "polarity":  "DC+ Globular Transfer",
                           "travel_speed":  "7.0 - 8.5",
                           "heat_input":  "0.30 - 0.40kJ/mm",
                           "pwht":  "Not Applicable",
                           "ndt":  "Visual \u0026 As Per Contract Requirements",
                           "wpqr_ref":  "PSS WP 116",
                           "approved_by":  "Mr A.Wainwright",
                           "issue_date":  "16th November 2023"
                       }
    },
    {
        "wps_no":  "PSS WPS 117",
        "standard":  "BSEN ISO 15613 : 2004",
        "process":  "Metal Active Gas (135) Semi Automatic",
        "joint_type":  "Partial Penetration Single Bevel Plate Butt Weld, Single Sided with Material Backing",
        "material_grade":  "EN 10028-7: 1.4404/1.4401",
        "thickness":  "3 - 20 mm",
        "diameter":  "150+ mm OD",
        "consumable_spec":  "EN ISO 14343-A: G 19 12 3 L SI",
        "gas_flux":  "ISO 14175: M14 (Ar 98%, Co* 2%)",
        "position":  "Horizontal (PC)",
        "mode_of_transfer":  null,
        "preheat":  "5°C Minimum",
        "charpy_test":  null,
        "range_of_qualification":  {
                                       "thickness_range_min":  "3",
                                       "thickness_range_max":  "20",
                                       "diameter_range_min":  "500",
                                       "diameter_range_max":  null,
                                       "fillet_throat_min":  null,
                                       "fillet_throat_max":  null,
                                       "material_groups":  "ISO 15608: Group 8- Sub Group 8.1 Austenitic stainless steels with Cr ≥ 19%",
                                       "min_yield_strength":  null
                                   },
        "attributes":  {
                           "rev":  null,
                           "no_of_runs":  "Multi Pass Only",
                           "trade_name":  "Bohler Thermamit GE-316L SI",
                           "wire_size":  "1.0mm",
                           "gas_flow":  "18-20 LPM",
                           "flux_spec":  null,
                           "flux_trade_name":  null,
                           "max_interpass_temp":  "90°C / 140°C Maximum Allowable",
                           "current_amps":  "140 - 182 / 140 - 182 / 140 - 182",
                           "volts":  "19 - 24 / 19 - 24 / 19 - 24",
                           "polarity":  "DC+ Globular / DC+ Globular / DC+ Globular",
                           "travel_speed":  "7.0 - 8.5 / 9.5 - 11.7 / 8.1 - 9.9",
                           "heat_input":  "0.30 - 0.40kJ/mm / 0.22 - 0.30kJ/mm / 0.26 - 0.35kJ/mm",
                           "pwht":  "Not Applicable",
                           "ndt":  "Visual \u0026 As Per Contract Requirements",
                           "wpqr_ref":  "PSS WP 117",
                           "approved_by":  "Mr A.Wainwright",
                           "issue_date":  "16th November 2023"
                       }
    },
    {
        "wps_no":  "PSS WPS 118",
        "standard":  "BSEN ISO 15614-1: 2019 Level 2",
        "process":  "Metal Active Gas Pulse (135) Semi Automatic",
        "joint_type":  "Single Sided Plate Fillet Weld",
        "material_grade":  "EN 10028-7: 1.4404/1.4401",
        "thickness":  "3 - 12 mm",
        "diameter":  "150+ mm OD",
        "consumable_spec":  "EN ISO 14343-A: G 19 12 3 L SI",
        "gas_flux":  "ISO 14175: M14 (Ar 98%, Co* 2%)",
        "position":  "Horizontal Overhead (PD)",
        "mode_of_transfer":  null,
        "preheat":  "5°C Minimum",
        "charpy_test":  null,
        "range_of_qualification":  {
                                       "thickness_range_min":  "3",
                                       "thickness_range_max":  "12",
                                       "diameter_range_min":  "500",
                                       "diameter_range_max":  null,
                                       "fillet_throat_min":  null,
                                       "fillet_throat_max":  null,
                                       "material_groups":  "ISO 15608: Group 8- Sub Group 8.1 Austenitic stainless steels with Cr ≥ 19%",
                                       "min_yield_strength":  null
                                   },
        "attributes":  {
                           "rev":  null,
                           "no_of_runs":  "Single Pass Only",
                           "trade_name":  "Bohler Thermamit GE-316L SI",
                           "wire_size":  "1.0mm",
                           "gas_flow":  "18-20 LPM",
                           "flux_spec":  null,
                           "flux_trade_name":  null,
                           "max_interpass_temp":  "Not Applicable",
                           "current_amps":  "113 - 149",
                           "volts":  "19 - 24",
                           "polarity":  "DC+ Pulse Transfer",
                           "travel_speed":  "6.0 - 7.3",
                           "heat_input":  "0.33 - 0.45kJ/mm",
                           "pwht":  "Not Applicable",
                           "ndt":  "Visual \u0026 As Per Contract Requirements",
                           "wpqr_ref":  "PSS WP 118",
                           "approved_by":  "Mr A.Wainwright",
                           "issue_date":  "16th November 2023"
                       }
    },
    {
        "wps_no":  "PSS WPS 119",
        "standard":  "BSEN ISO 15614-1:2019 Level 2",
        "process":  "Manual Metal Arc (111) Manual Welding",
        "joint_type":  "Single Sided Plate Fillet Weld Multi Pass",
        "material_grade":  "BSEN 10025-2: S355J2+N",
        "thickness":  "5+ mm",
        "diameter":  "150+ mm OD",
        "consumable_spec":  "EN ISO 2560-A: E 42 5 B 32 H5",
        "gas_flux":  null,
        "position":  "Horizontal/Vertical (PB)",
        "mode_of_transfer":  null,
        "preheat":  "20°C Minimum",
        "charpy_test":  null,
        "range_of_qualification":  {
                                       "thickness_range_min":  "5",
                                       "thickness_range_max":  null,
                                       "diameter_range_min":  "500",
                                       "diameter_range_max":  null,
                                       "fillet_throat_min":  null,
                                       "fillet_throat_max":  null,
                                       "material_groups":  "ISO 15608: Group 1 - Sub Group 1.1, 1.2 Steels with a Minimum Specified Yield Strength ≤ 355 N/mm²",
                                       "min_yield_strength":  "≤ 355 N/mm²"
                                   },
        "attributes":  {
                           "rev":  null,
                           "no_of_runs":  "Multi Pass Only",
                           "trade_name":  "Bohler PHOENIX 120 K",
                           "wire_size":  "5.0mm",
                           "gas_flow":  "Not Applicable",
                           "flux_spec":  "Basic Coated Electrode",
                           "flux_trade_name":  null,
                           "max_interpass_temp":  "190°C/240°C Maximum Allowable",
                           "current_amps":  "189 - 242 / 189 - 242 / 189 - 242",
                           "volts":  "21 - 26 / 21 - 26 / 21 - 26",
                           "polarity":  "DC+ve / DC+ve / DC+ve",
                           "travel_speed":  "2.16 - 2.64 / 2.70 - 3.30 / 2.16 - 2.64",
                           "heat_input":  "1.47 - 1.91kJ/mm / 1.18 - 1.53kJ/mm / 1.47 - 1.91kJ/mm",
                           "pwht":  "Not Applicable",
                           "ndt":  "Visual \u0026 As Per Contract Requirements",
                           "wpqr_ref":  "PSS WP 119",
                           "approved_by":  "Mr A.Wainwright",
                           "issue_date":  "04th July 2025"
                       }
    },
    {
        "wps_no":  "PSS WPS 120",
        "standard":  "BSEN ISO 15614-1:2019 Level 2",
        "process":  "Manual Metal Arc (111) Manual Welding",
        "joint_type":  "Single Sided Plate Fillet Weld Single Pass",
        "material_grade":  "BSEN 10025-2: S355J2+N",
        "thickness":  "5+ mm",
        "diameter":  "150+ mm OD",
        "consumable_spec":  "EN ISO 2560-A: E 42 5 B 32 H5",
        "gas_flux":  null,
        "position":  "Horizontal/Vertical (PB)",
        "mode_of_transfer":  null,
        "preheat":  "20°C Minimum",
        "charpy_test":  null,
        "range_of_qualification":  {
                                       "thickness_range_min":  "5",
                                       "thickness_range_max":  null,
                                       "diameter_range_min":  "500",
                                       "diameter_range_max":  null,
                                       "fillet_throat_min":  null,
                                       "fillet_throat_max":  null,
                                       "material_groups":  "ISO 15608: Group 1 - Sub Group 1.1, 1.2 Steels with a Minimum Specified Yield Strength ≤ 355 N/mm²",
                                       "min_yield_strength":  "≤ 355 N/mm²"
                                   },
        "attributes":  {
                           "rev":  null,
                           "no_of_runs":  "Single Pass Only",
                           "trade_name":  "Bohler PHOENIX 120 K",
                           "wire_size":  "5.0mm",
                           "gas_flow":  "Not Applicable",
                           "flux_spec":  "Basic Coated Electrode",
                           "flux_trade_name":  null,
                           "max_interpass_temp":  "Not Applicable",
                           "current_amps":  "189 - 242",
                           "volts":  "21 - 26",
                           "polarity":  "DC+ve",
                           "travel_speed":  "2.16 - 2.64",
                           "heat_input":  "1.47 - 1.91kJ/mm",
                           "pwht":  "Not Applicable",
                           "ndt":  "Visual \u0026 As Per Contract Requirements",
                           "wpqr_ref":  "PSS WP 120",
                           "approved_by":  "Mr A.Wainwright",
                           "issue_date":  "04th July 2025"
                       }
    },
    {
        "wps_no":  "PSS WPS 600",
        "standard":  "BSEN ISO 15614-1: 2019 Level 2",
        "process":  "Metal Active Gas (135) Pulse",
        "joint_type":  "Single Sided Fillet Weld Single run",
        "material_grade":  "EN 10210: S355J2H BSEN 10025-2: S275JR",
        "thickness":  "3.6 - 10 mm",
        "diameter":  "100 mm OD",
        "consumable_spec":  "EN ISO 14341-A: G42 4 M21 3S1",
        "gas_flux":  "ISO 14175: M24 (Ar 83%, Co* 15%, O*2%)",
        "position":  "Horizontal/Vertical (PB) \u0026 Flat (PA)",
        "mode_of_transfer":  null,
        "preheat":  "5°C Minimum",
        "charpy_test":  null,
        "range_of_qualification":  {
                                       "thickness_range_min":  "3.6",
                                       "thickness_range_max":  "10",
                                       "diameter_range_min":  "100",
                                       "diameter_range_max":  "100",
                                       "fillet_throat_min":  null,
                                       "fillet_throat_max":  null,
                                       "material_groups":  "ISO 15608: Group 1- Sub-Group 1.1, 1.2 - MSYS ≤ 355 N/mm²",
                                       "min_yield_strength":  "≤ 355 N/mm²"
                                   },
        "attributes":  {
                           "rev":  null,
                           "no_of_runs":  "Single Pass Only",
                           "trade_name":  "BLUERANGE",
                           "wire_size":  "1.2mm",
                           "gas_flow":  "15-20 LPM",
                           "flux_spec":  null,
                           "flux_trade_name":  null,
                           "max_interpass_temp":  "Not Applicable",
                           "current_amps":  "208-248",
                           "volts":  "27-30",
                           "polarity":  "DC+ Pulse",
                           "travel_speed":  "117mm/sec",
                           "heat_input":  "3.0 -3.9 mm/sec to 1.49-1.52",
                           "pwht":  "Not Applicable",
                           "ndt":  "100% visual \u0026 20% MPI",
                           "wpqr_ref":  "PSS WP 060",
                           "approved_by":  "Mr A.Wainwright",
                           "issue_date":  "27th May 2022"
                       }
    },
    {
        "wps_no":  "PSS WPS 600",
        "standard":  "BSEN ISO 15614-1 : 2017",
        "process":  "Metal Active Gas (135) Pulse",
        "joint_type":  "Single Sided Fillet Weld",
        "material_grade":  "BSEN 10025-2 : S355J2+N",
        "thickness":  "10 - 20 mm",
        "diameter":  null,
        "consumable_spec":  "EN ISO 14341-A: G42 4 M21 3S1",
        "gas_flux":  "ISO 14175 : M24 (Ar 83%, Co* 15%, O* 2%)",
        "position":  "Horizontal/Vertical (PB) Flat (PA)",
        "mode_of_transfer":  null,
        "preheat":  "5°C Minimum",
        "charpy_test":  null,
        "range_of_qualification":  {
                                       "thickness_range_min":  "3",
                                       "thickness_range_max":  "30",
                                       "diameter_range_min":  "500",
                                       "diameter_range_max":  null,
                                       "fillet_throat_min":  null,
                                       "fillet_throat_max":  null,
                                       "material_groups":  "ISO 15608: Groups Group 1-Sub Group 1.1, 1.2, Min Yield Strength ≤ 355 N/mm²",
                                       "min_yield_strength":  "≤ 355 N/mm²"
                                   },
        "attributes":  {
                           "rev":  null,
                           "no_of_runs":  "Single Pass Only",
                           "trade_name":  "Airliquide Weldline G3S1",
                           "wire_size":  "1.2mm",
                           "gas_flow":  "18 - 20 LPM",
                           "flux_spec":  null,
                           "flux_trade_name":  null,
                           "max_interpass_temp":  "Not Applicable",
                           "current_amps":  "205 - 251",
                           "volts":  "26 - 32",
                           "polarity":  "DC+",
                           "travel_speed":  "3.24 – 3.96mm/sec",
                           "heat_input":  "1.25 – 1.57kJ/mm +/-25%",
