Repository: ukstevem/pss-production-card

# Scripts

One-shot, idempotent. Run with `tsx` against the production-card Supabase project. Each script logs what it changed.

## Run

```bash
cd app
npm run seed:ops         # seed production_op_library (~27 ops)
npm run seed:routing     # seed production_routing_template + production_routing_template_op (4 templates)

## Data sources

- `scripts/data/wps.json` — 97 WPS rows extracted from `assets/PSS Welding Procedure Register v3.xlsx` (the cleaned-from-PDFs register). Re-extract if the spreadsheet is updated.
- Op library + routing templates are inline in their seed scripts. Edit there; re-run the script to apply.

File: app/scripts/data/wps.json (part 6 of 6)
[
                           "pwht":  "Not Applicable",
                           "ndt":  "Visual \u0026 As Per Contract Requirements",
                           "wpqr_ref":  "PSS WP 060",
                           "approved_by":  "Mr A.Wainwright",
                           "issue_date":  "10th February 2018"
                       }
    },
    {
        "wps_no":  "PSS WPS AL001",
        "standard":  "BSEN ISO 15614-2:2005",
        "process":  "Metal Inert Gas (131)",
        "joint_type":  "Double Vee Plate Butt Weld Partial Penetration Welded from Both Sides bs",
        "material_grade":  "EN 573 Grade 5083 Temper H111",
        "thickness":  "40+ mm",
        "diameter":  "150+ mm OD",
        "consumable_spec":  "EN ISO 18273-S AI 5183 (AIMg4.5Mn0.7(A))",
        "gas_flux":  "ISO 14175 : I3 (Ar 50%, He 50%)",
        "position":  "Flat (PA)",
        "mode_of_transfer":  null,
        "preheat":  "180°C Minimum",
        "charpy_test":  null,
        "range_of_qualification":  {
                                       "thickness_range_min":  "40",
                                       "thickness_range_max":  null,
                                       "diameter_range_min":  "150",
                                       "diameter_range_max":  null,
                                       "fillet_throat_min":  null,
                                       "fillet_throat_max":  null,
                                       "material_groups":  "ISO 15608: Group 22 (Similar joint range - Sub Groups 22.1, 22.2, 22.3, 22.4) \u0026 (Combinations between 22.1, 22.2, 22.3, 22.4)",
                                       "min_yield_strength":  null
                                   },
        "attributes":  {
                           "rev":  null,
                           "no_of_runs":  "Multi Pass Only",
                           "trade_name":  "Bohler Union AIMg 4,5 Mn",
                           "wire_size":  "1.2mm",
                           "gas_flow":  "18-22 LPM",
                           "flux_spec":  null,
                           "flux_trade_name":  null,
                           "max_interpass_temp":  "226°C",
                           "current_amps":  "190-240 / 190-240 / 190-240 / 190-240 / 190-240 / 190-240",
                           "volts":  "29-36 / 29-36 / 29-36 / 29-36 / 29-36 / 29-36",
                           "polarity":  "DC+ Pulse / DC+ Pulse / DC+ Pulse / DC+ Pulse / DC+ Pulse / DC+ Pulse",
                           "travel_speed":  "10-12mm/sec / 7.0-9.0mm/sec / 9.0 -12mm/sec / 7.0-9.0mm/sec / 10-11mm/sec / 8.0-10mm/sec",
                           "heat_input":  "0.44 - 0.58kJ/mm / 0.63 - 0.77kJ/mm / 0.49 - 0.58kJ/mm / 0.63 - 0.77kJ/mm / 0.44 - 0.63kJ/mm / 0.55 - 0.70kJ/mm",
                           "pwht":  "Not Applicable",
                           "ndt":  "Visual \u0026 As Per Contract Requirements",
                           "wpqr_ref":  "PSS WP AL001",
                           "approved_by":  "Mr A.Wainwright",
                           "issue_date":  "14th April 2023"
                       }
    },
    {
        "wps_no":  "PSS WPS AL002",
        "standard":  "BSEN ISO 15614-2:2005",
        "process":  "Metal Inert Gas (131)",
        "joint_type":  "Single Sided Plate Fillet Weld",
        "material_grade":  "EN 573 Grade 5083 Temper H111",
        "thickness":  "40+ mm",
        "diameter":  "150+ mm OD",
        "consumable_spec":  "EN ISO 18273-S AI 5183 (AIMg4.5Mn0.7(A))",
        "gas_flux":  "ISO 14175 : I3 (Ar 50%, He 50%)",
        "position":  "Horizontal/Vertical (PB)",
        "mode_of_transfer":  null,
        "preheat":  "200°C Minimum",
        "charpy_test":  null,
        "range_of_qualification":  {
                                       "thickness_range_min":  "40",
                                       "thickness_range_max":  null,
                                       "diameter_range_min":  "150",
                                       "diameter_range_max":  null,
                                       "fillet_throat_min":  null,
                                       "fillet_throat_max":  null,
                                       "material_groups":  "ISO 15608: Group 22 (Similar joint range - Sub Groups 22.1, 22.2, 22.3, 22.4) \u0026 (Combinations between 22.1, 22.2, 22.3, 22.4)",
                                       "min_yield_strength":  null
                                   },
        "attributes":  {
                           "rev":  null,
                           "no_of_runs":  "Multi Pass Only",
                           "trade_name":  "Bohler Union AIMg 4,5 Mn",
                           "wire_size":  "1.2mm",
                           "gas_flow":  "18-22 LPM",
                           "flux_spec":  null,
                           "flux_trade_name":  null,
                           "max_interpass_temp":  "218°C",
                           "current_amps":  "150-240 / 150-240 / 150-240",
                           "volts":  "29-36 / 29-36 / 29-36",
                           "polarity":  "DC+ Pulse / DC+ Pulse / DC+ Pulse",
                           "travel_speed":  "7.5-9.5mm/sec / 9.0-11mm/sec / 8.0 -10mm/sec",
                           "heat_input":  "0.59 - 0.73kJ/mm / 0.49 - 0.63kJ/mm / 0.55 - 0.69kJ/mm",
                           "pwht":  "Not Applicable",
                           "ndt":  "Visual \u0026 As Per Contract Requirements",
                           "wpqr_ref":  "PSS WP AL002",
                           "approved_by":  "Mr A.Wainwright",
                           "issue_date":  "14th April 2023"
                       }
    },
    {
        "wps_no":  "PSS WPS AL003",
        "standard":  "BSEN ISO 15614-2:2005",
        "process":  "Metal Inert Gas (131)",
        "joint_type":  "Single Sided Plate Fillet Weld",
        "material_grade":  "EN 485 Grade 5083 Temper H111 to EN 573 Grade 5083 Temper H111",
        "thickness":  "3+ mm",
        "diameter":  "150+ mm OD",
        "consumable_spec":  "EN ISO 18273-S AI 5183 (AIMg4.5Mn0.7(A))",
        "gas_flux":  "ISO 14175 : I3 (Ar 50%, He 50%)",
        "position":  "Horizontal/Vertical (PB)",
        "mode_of_transfer":  null,
        "preheat":  "140°C Minimum",
        "charpy_test":  null,
        "range_of_qualification":  {
                                       "thickness_range_min":  "3",
                                       "thickness_range_max":  null,
                                       "diameter_range_min":  "150",
                                       "diameter_range_max":  null,
                                       "fillet_throat_min":  null,
                                       "fillet_throat_max":  null,
                                       "material_groups":  "ISO 15608: Group 22 (Similar joint range - Sub Groups 22.1, 22.2, 22.3, 22.4) \u0026 (Combinations between 22.1, 22.2, 22.3, 22.4)",
                                       "min_yield_strength":  null
                                   },
        "attributes":  {
                           "rev":  null,
                           "no_of_runs":  "Single Pass Only",
                           "trade_name":  "Bohler Union AIMg 4,5 Mn",
                           "wire_size":  "1.2mm",
                           "gas_flow":  "18-22 LPM",
                           "flux_spec":  null,
                           "flux_trade_name":  null,
                           "max_interpass_temp":  "Not Applicable",
                           "current_amps":  "190-245",
                           "volts":  "28-35",
                           "polarity":  "DC+ Pulse",
                           "travel_speed":  "7.5-9.0mm/sec",
                           "heat_input":  "0.57 - 0.76kJ/mm",
                           "pwht":  "Not Applicable",
                           "ndt":  "Visual \u0026 As Per Contract Requirements",
                           "wpqr_ref":  "PSS WP AL003",
                           "approved_by":  "Mr A.Wainwright",
                           "issue_date":  "14th April 2023"
                       }
    },
    {
        "wps_no":  "PSS WPS AL004",
        "standard":  "BSEN ISO 15614-2: 2005",
        "process":  "Tungsten Inert Gas (141) Manual welding",
        "joint_type":  "Single Sided Plate Fillet Weld",
        "material_grade":  "BSEN 485-1 Grade 6082 T6",
        "thickness":  "3 - 12 mm",
        "diameter":  "150+ mm OD",
        "consumable_spec":  "BSEN ISO 18273: 5356",
        "gas_flux":  "Argon (99.99% Pure) Class I1",
        "position":  "All Positions Except PG \u0026 J-L045",
        "mode_of_transfer":  null,
        "preheat":  "5°C Minimum",
        "charpy_test":  null,
        "range_of_qualification":  {
                                       "thickness_range_min":  "3",
                                       "thickness_range_max":  "12",
                                       "diameter_range_min":  "500",
                                       "diameter_range_max":  null,
                                       "fillet_throat_min":  null,
                                       "fillet_throat_max":  null,
                                       "material_groups":  "ISO 15608: Group 23 (Similar joint range - Sub Groups 23.1, 22.1, 22.2*, 22.3 *, 22.4 *) (Combination between 22.1, 22.2*, 22.3*, 22.4*) Aluminium-magnesium-silicon alloys",
                                       "min_yield_strength":  null
                                   },
        "attributes":  {
                           "rev":  null,
                           "no_of_runs":  "Single Pass Only",
                           "trade_name":  "WB Alloys WB 5356 MIG",
                           "wire_size":  "1.2mm",
                           "gas_flow":  "Shielding 8-10 LPM",
                           "flux_spec":  null,
                           "flux_trade_name":  null,
                           "max_interpass_temp":  "Not Applicable",
                           "current_amps":  "231 - 259",
                           "volts":  "14 - 17",
                           "polarity":  "AC",
                           "travel_speed":  "1.51 - 1.67",
                           "heat_input":  "1.29 - 1.58kJ/mm",
                           "pwht":  "Not Applicable",
                           "ndt":  "Visual \u0026 As Per Contract Requirements",
                           "wpqr_ref":  "PSS WP AL004",
                           "approved_by":  "Mr A.Wainwright",
                           "issue_date":  "20th August 2024"
                       }
    },
    {
        "wps_no":  "PSS WPS AL005",
        "standard":  "BSEN ISO 15614-2: 2005",
        "process":  "Tungsten Inert Gas (141) Manual welding",
        "joint_type":  "Single Sided Plate to Pipe Fillet Weld",
        "material_grade":  "BSEN 485-1 Grade 6082 T6 to BSEN 573-3 Grade 6082 T6",
        "thickness":  "3 - 12 mm",
        "diameter":  "150+ mm OD",
        "consumable_spec":  "BSEN ISO 18273: 5356",
        "gas_flux":  "Argon (99.99% Pure) Class I1",
        "position":  "All Positions Except PG \u0026 J-L045",
        "mode_of_transfer":  null,
        "preheat":  "5°C Minimum",
        "charpy_test":  null,
        "range_of_qualification":  {
                                       "thickness_range_min":  "3",
                                       "thickness_range_max":  "12",
                                       "diameter_range_min":  "500",
                                       "diameter_range_max":  null,
                                       "fillet_throat_min":  null,
                                       "fillet_throat_max":  null,
                                       "material_groups":  "ISO 15608: Group 23 (Similar joint range - Sub Groups 23.1, 22.1, 22.2 *, 22.3 *, 22.4 *) (Combination between 22.1, 22.2*, 22.3*, 22.4*) Aluminium-magnesium-silicon alloys",
                                       "min_yield_strength":  null
                                   },
        "attributes":  {
                           "rev":  null,
                           "no_of_runs":  "Single Pass Only",
                           "trade_name":  "WB Alloys WB 5356 MIG",
                           "wire_size":  "1.2mm",
                           "gas_flow":  "Shielding 8-10 LPM",
                           "flux_spec":  null,
                           "flux_trade_name":  null,
                           "max_interpass_temp":  "Not Applicable",
                           "current_amps":  "231 - 259",
                           "volts":  "14 - 17",
                           "polarity":  "AC",
                           "travel_speed":  "3.02 - 3.34",
                           "heat_input":  "0.64 - 0.79kJ/mm",
                           "pwht":  "Not Applicable",
                           "ndt":  "Visual \u0026 As Per Contract Requirements",
                           "wpqr_ref":  "PSS WP AL005",
                           "approved_by":  "Mr A.Wainwright",
                           "issue_date":  "20th August 2024"
                       }
    },
    {
        "wps_no":  "PSS WPS AL006",
        "standard":  "BSEN ISO 15614-2: 2005",
        "process":  "Tungsten Inert Gas (141) Manual welding",
        "joint_type":  "Single Vee Pipe Butt Weld, Single Sided No Backing (ss,nb)",
        "material_grade":  "BSEN 573-3 Grade 6082 T6",
        "thickness":  "3 - 6.5 mm",
        "diameter":  "38.1+ mm OD",
        "consumable_spec":  "BSEN ISO 18273: 5356",
        "gas_flux":  "Argon (99.99% Pure) Class I1",
        "position":  "Vertical Up (PF)",
        "mode_of_transfer":  null,
        "preheat":  "5°C Minimum",
        "charpy_test":  null,
        "range_of_qualification":  {
                                       "thickness_range_min":  "3",
                                       "thickness_range_max":  "6.5",
                                       "diameter_range_min":  "38.1",
                                       "diameter_range_max":  null,
                                       "fillet_throat_min":  null,
                                       "fillet_throat_max":  null,
                                       "material_groups":  "ISO 15608: Group 23 (Similar joint range - Sub Groups 23.1, 22.1, 22.2 *, 22.3 *, 22.4 *) (Combination between 22.1, 22.2*, 22.3*, 22.4*) Aluminium-magnesium-silicon alloys",
                                       "min_yield_strength":  null
                                   },
        "attributes":  {
                           "rev":  null,
                           "no_of_runs":  "Single Pass Only",
                           "trade_name":  "WB Alloys WB 5356 MIG",
                           "wire_size":  "1.2mm",
                           "gas_flow":  "Shielding 8-10 LPM",
                           "flux_spec":  null,
                           "flux_trade_name":  null,
                           "max_interpass_temp":  "Not Applicable",
                           "current_amps":  "128 - 146",
                           "volts":  "13 - 16",
                           "polarity":  "AC",
                           "travel_speed":  "1.14 - 1.27",
                           "heat_input":  "0.88 - 1.10kJ/mm",
                           "pwht":  "Not Applicable",
                           "ndt":  "Visual \u0026 As Per Contract Requirements",
                           "wpqr_ref":  "PSS WP AL006",
                           "approved_by":  "Mr A.Wainwright",
                           "issue_date":  "20th August 2024"
                       }
    },
    {
        "wps_no":  "PSS WPS AL007",
        "standard":  "BSEN ISO 15614-2: 2005",
        "process":  "Metal Inert Gas (131) Semi - Automatic",
        "joint_type":  "Single Sided Plate Fillet Weld",
        "material_grade":  "EN 485-2 Grade 6082 T6",
        "thickness":  "3 - 12 mm",
        "diameter":  "150+ mm OD",
        "consumable_spec":  "BSEN ISO 18273: 5356",
        "gas_flux":  "Helimix AL 50 (He 50%, Ar 50%) Class I3",
        "position":  "Horizontal/Vertical (PB) \u0026 Flat (PA)",
        "mode_of_transfer":  null,
        "preheat":  "5°C Minimum",
        "charpy_test":  null,
        "range_of_qualification":  {
                                       "thickness_range_min":  "3",
                                       "thickness_range_max":  "12",
                                       "diameter_range_min":  "500",
                                       "diameter_range_max":  null,
                                       "fillet_throat_min":  null,
                                       "fillet_throat_max":  null,
                                       "material_groups":  "ISO 15608: Group 23 (Similar joint range - Sub Groups 23.1, 22.1, 22.2 *, 22.3 *, 22.4 *) (Combination between 22.1, 22.2*, 22.3*, 22.4*) Aluminium-magnesium-silicon alloys",
                                       "min_yield_strength":  null
                                   },
        "attributes":  {
                           "rev":  null,
                           "no_of_runs":  "Single Pass Only",
                           "trade_name":  "Sifmig 5356 MIG",
                           "wire_size":  "1.2mm",
                           "gas_flow":  "Shielding 18-20 LPM",
                           "flux_spec":  null,
                           "flux_trade_name":  null,
                           "max_interpass_temp":  "Not Applicable",
                           "current_amps":  "144 - 187",
                           "volts":  "23 - 30",
                           "polarity":  "DC+ve",
                           "travel_speed":  "9.7 - 12",
                           "heat_input":  "0.50 - 0.70kJ/mm",
                           "pwht":  "Not Applicable",
                           "ndt":  "Visual \u0026 As Per Contract Requirements",
                           "wpqr_ref":  "PSS WP AL007",
                           "approved_by":  "Mr A.Wainwright",
                           "issue_date":  "15th October 2025"
                       }
    },
    {
        "wps_no":  "PSS WPS TIG 001",
        "standard":  "BSEN ISO 15614-2 : 2005",
        "process":  "TIG (141)",
        "joint_type":  "Single Sided Box Section to Box Section Fillet Weld",
        "material_grade":  "EN AW-6082 T6 to EN AW-6082 T6",
        "thickness":  "1.5 - 6 mm",
        "diameter":  "25+ mm OD",
        "consumable_spec":  "EN ISO 18273 : SAI 5356 *",
        "gas_flux":  "EN ISO 14175 : Class I1 (Ar 99.99%)",
        "position":  "Horizontal/Vertical (PB)",
        "mode_of_transfer":  null,
        "preheat":  "5°C Minimum",
        "charpy_test":  null,
        "range_of_qualification":  {
                                       "thickness_range_min":  "1.5",
                                       "thickness_range_max":  "6",
                                       "diameter_range_min":  "25",
                                       "diameter_range_max":  null,
                                       "fillet_throat_min":  "3.15",
                                       "fillet_throat_max":  "6.3",
                                       "material_groups":  "ISO 15608: Group 23-Sub Group 23.1 to 23.1, 22.1 to 22.2, 22.2 to 22.2, 22.3 to 22.3 22.4 to 22.4",
                                       "min_yield_strength":  null
                                   },
        "attributes":  {
                           "rev":  null,
                           "no_of_runs":  "Single Pass Only",
                           "trade_name":  "SUPER 6 5356 TIG Rod *",
                           "wire_size":  "2.4mm",
                           "gas_flow":  "8-10 LPM",
                           "flux_spec":  null,
                           "flux_trade_name":  null,
                           "max_interpass_temp":  null,
                           "current_amps":  "140-180",
                           "volts":  "18-23",
                           "polarity":  "AC",
                           "travel_speed":  "1.4 - 1.8mm/sec",
                           "heat_input":  "1.08 - 1.40kJ/mm",
                           "pwht":  null,
                           "ndt":  "Visual \u0026 As Per Contract Requirements",
                           "wpqr_ref":  "PSS WP TIG 001",
                           "approved_by":  "Mr P.Edwards",
                           "issue_date":  "02nd August 2022"
                       }
    },
    {
        "wps_no":  "PSS WPS TIG 002",
        "standard":  "BSEN ISO 15614-2 : 2005",
        "process":  "TIG (141)",
        "joint_type":  "Single Sided Plate Fillet Weld",
        "material_grade":  "EN AW-5083 H111",
        "thickness":  "3 - 10 mm",
        "diameter":  "150+ mm OD",
        "consumable_spec":  "EN ISO 18273 : SAI 5356 *",
        "gas_flux":  "EN ISO 14175 : Class I1 (Ar 99.99%)",
        "position":  "Horizontal/Vertical (PB)",
        "mode_of_transfer":  null,
        "preheat":  "5°C Minimum",
        "charpy_test":  null,
        "range_of_qualification":  {
                                       "thickness_range_min":  "3",
                                       "thickness_range_max":  "10",
                                       "diameter_range_min":  "500",
                                       "diameter_range_max":  null,
                                       "fillet_throat_min":  "4.2",
                                       "fillet_throat_max":  "8.4",
                                       "material_groups":  "ISO 15608: Group 22-Sub Group 22.4 to 22.4, 22.1 to 22.1, 22.2 to 22.2, 22.3 to 22.3. Combinations between 22.1, 22.2, 22.3 \u0026 22.4",
                                       "min_yield_strength":  null
                                   },
        "attributes":  {
                           "rev":  null,
                           "no_of_runs":  "Single Pass Only",
                           "trade_name":  "SUPER 6 5356 TIG Rod *",
                           "wire_size":  "2.4mm",
                           "gas_flow":  "8-10 LPM",
                           "flux_spec":  null,
                           "flux_trade_name":  null,
                           "max_interpass_temp":  null,
                           "current_amps":  "190-240",
                           "volts":  "22-27",
                           "polarity":  "AC",
                           "travel_speed":  "2.1 - 2.5mm/sec",
                           "heat_input":  "1.20 - 1.55kJ/mm",
                           "pwht":  null,
                           "ndt":  "Visual \u0026 As Per Contract Requirements",
                           "wpqr_ref":  "PSS WP TIG 002",
                           "approved_by":  "Mr P.Edwards",
                           "issue_date":  "02nd August 2022"
                       }
    },
    {
        "wps_no":  "PSS WPS TIG 003",
        "standard":  "BSEN ISO 15614-2 : 2005",
        "process":  "TIG (141)",
        "joint_type":  "Single Sided Plate to Box Section Fillet Weld",
        "material_grade":  "EN AW-5083 H111, EN AW-6082 T6",
        "thickness":  "1.5 - 10 mm",
        "diameter":  "150+ mm OD",
        "consumable_spec":  "EN ISO 18273 : SAI 5356 *",
        "gas_flux":  "EN ISO 14175 : Class I1 (Ar 99.99%)",
        "position":  "Horizontal/Vertical (PB)",
        "mode_of_transfer":  null,
        "preheat":  "5°C Minimum",
        "charpy_test":  null,
        "range_of_qualification":  {
                                       "thickness_range_min":  "1.5",
                                       "thickness_range_max":  "10",
                                       "diameter_range_min":  "500",
                                       "diameter_range_max":  null,
                                       "fillet_throat_min":  "4.2",
                                       "fillet_throat_max":  "8.4",
                                       "material_groups":  "ISO 15608: Group 22-Sub Group 22.4 to 22.4, 22.1 to 22.1, 22.2 to 22.2, 22.3 to 22.3. Combinations between 22.1, 22.2, 22.3 \u0026 22.4. Group 23-Sub Group 23.1 to 23.1 ,22.1 to 22.1, 22.2 to 22.2 , 22.3 to 22.3, 22.4 to 22.4. Combinations between 22.1, 22.2 , 22.3 \u0026 22.4",
                                       "min_yield_strength":  null
                                   },
        "attributes":  {
                           "rev":  null,
                           "no_of_runs":  "Single Pass Only",
                           "trade_name":  "SUPER 6 5356 TIG Rod *",
                           "wire_size":  "2.4mm",
                           "gas_flow":  "8-10 LPM",
                           "flux_spec":  null,
                           "flux_trade_name":  null,
                           "max_interpass_temp":  null,
                           "current_amps":  "190-240",
                           "volts":  "21 - 26",
                           "polarity":  "AC",
                           "travel_speed":  "2.1 - 2.5mm/sec",
                           "heat_input":  "1.14 - 1.50kJ/mm",
                           "pwht":  null,
                           "ndt":  "Visual \u0026 As Per Contract Requirements",
                           "wpqr_ref":  "PSS WP TIG 003",
                           "approved_by":  "Mr P.Edwards",
                           "issue_date":  "02nd August 2022"
                       }
    },
    {
        "wps_no":  "PSS WPS TIG 004",
        "standard":  "BSEN ISO 15614-2 : 2005",
        "process":  "TIG (141)",
        "joint_type":  "Single Sided Box Section to Box Section Fillet Weld",
        "material_grade":  "EN AW-6082 T6 to EN AW-6082 T6",
        "thickness":  "1.5 - 6 mm",
        "diameter":  "150+ mm OD",
        "consumable_spec":  "EN ISO 18273 : SAI 5356 *",
        "gas_flux":  "EN ISO 14175 : Class I1 (Ar 99.99%)",
        "position":  "Horizontal/Vertical (PB)",
        "mode_of_transfer":  null,
        "preheat":  "5°C Minimum",
        "charpy_test":  null,
        "range_of_qualification":  {
                                       "thickness_range_min":  "1.5",
                                       "thickness_range_max":  "6",
                                       "diameter_range_min":  "500",
                                       "diameter_range_max":  null,
                                       "fillet_throat_min":  "4.2",
                                       "fillet_throat_max":  "8.4",
                                       "material_groups":  "ISO 15608: Group 23-Sub Group 23.1 to 23.1, 22.1 to 22.2, 22.2 to 22.2 , 22.3 to 22.3 22.4 to 22.4. Combinations between 22.1, 22.2 , 22.3 \u0026 22.4",
                                       "min_yield_strength":  null
                                   },
        "attributes":  {
                           "rev":  null,
                           "no_of_runs":  "Single Pass Only",
                           "trade_name":  "SUPER 6 5356 TIG Rod *",
                           "wire_size":  "2.4mm",
                           "gas_flow":  "8-10 LPM",
                           "flux_spec":  null,
                           "flux_trade_name":  null,
                           "max_interpass_temp":  null,
                           "current_amps":  "135 - 175",
                           "volts":  "18-23",
                           "polarity":  "AC",
                           "travel_speed":  "0.8 - 1.0mm/sec",
                           "heat_input":  "1.17 - 2.41kJ/mm",
                           "pwht":  null,
                           "ndt":  "Visual \u0026 As Per Contract Requirements",
                           "wpqr_ref":  "PSS WP TIG 004",
                           "approved_by":  "Mr P.Edwards",
                           "issue_date":  "02nd August 2022"
                       }
    },
    {
        "wps_no":  "PSS WPS TIG 005",
        "standard":  "BSEN ISO 15614-2 : 2005",
        "process":  "TIG (141)",
        "joint_type":  "Box Section to Box Section Partial Penetration Butt Weld",
        "material_grade":  "EN AW-6082 T6 to EN AW-6082 T6",
        "thickness":  "1.5 - 6 mm",
        "diameter":  "150+ mm OD",
        "consumable_spec":  "EN ISO 18273 : SAI 5356 *",
        "gas_flux":  "EN ISO 14175 : Class I1 (Ar 99.99%)",
        "position":  "Flat (PA)",
        "mode_of_transfer":  null,
        "preheat":  "5°C Minimum",
        "charpy_test":  null,
        "range_of_qualification":  {
                                       "thickness_range_min":  "1.5",
                                       "thickness_range_max":  "6",
                                       "diameter_range_min":  "500",
                                       "diameter_range_max":  null,
                                       "fillet_throat_min":  null,
                                       "fillet_throat_max":  null,
                                       "material_groups":  "ISO 15608: Group 23-Sub Group 23.1 to 23.1, 22.1 to 22.2, 22.2 to 22.2 , 22.3 to 22.3 22.4 to 22.4. Combinations between 22.1, 22.2 , 22.3 \u0026 22.4",
                                       "min_yield_strength":  null
                                   },
        "attributes":  {
                           "rev":  null,
                           "no_of_runs":  "Single Pass Only",
                           "trade_name":  "SUPER 6 5356 TIG Rod *",
                           "wire_size":  "2.4mm",
                           "gas_flow":  "8-10 LPM",
                           "flux_spec":  null,
                           "flux_trade_name":  null,
                           "max_interpass_temp":  null,
                           "current_amps":  "135 - 175",
                           "volts":  "18-23",
                           "polarity":  "AC",
                           "travel_speed":  "1.0 - 1.2mm/sec",
                           "heat_input":  "1.50 - 2.01kJ/mm",
                           "pwht":  null,
                           "ndt":  "Visual \u0026 As Per Contract Requirements",
                           "wpqr_ref":  "PSS WP TIG 005",
                           "approved_by":  "Mr P.Edwards",
                           "issue_date":  "02nd August 2022"
                       }
    },
    {
        "wps_no":  "PSS TIG WPS 006A",
        "standard":  "BSEN ISO 15614-1 : LEVEL 2",
        "process":  "TUNSTEN INERT GAS (141)",
        "joint_type":  "SINGLE SIDED FILLET WELD",
        "material_grade":  "EN 10088-2 2015: 1.4401/1.4404 (316/316L)",
        "thickness":  "3 - 8 mm",
        "diameter":  null,
        "consumable_spec":  "EN ISO 14343-A : W 19 12 3 LSI",
        "gas_flux":  "ISO 14175: HIGH PURITY ARGON (AR 99.99%)",
        "position":  "HORIZONTAL/VERTICAL (PB)",
        "mode_of_transfer":  null,
        "preheat":  "5° MINIMUM",
        "charpy_test":  null,
        "range_of_qualification":  {
                                       "thickness_range_min":  "3",
                                       "thickness_range_max":  "8",
                                       "diameter_range_min":  "3",
                                       "diameter_range_max":  null,
                                       "fillet_throat_min":  "0.75",
                                       "fillet_throat_max":  "1.05",
                                       "material_groups":  "ISO 15608: GROUP 8 - SUB GROUP 8.1- AUSTENITIC STAINLESS STEEL WITH CR ≤ 19%",
                                       "min_yield_strength":  null
                                   },
        "attributes":  {
                           "rev":  null,
                           "no_of_runs":  "SINGLE PASS ONLY",
                           "trade_name":  "THERMAMIT GE 316L SI",
                           "wire_size":  "1 MM",
                           "gas_flow":  "7-8 LPM",
                           "flux_spec":  null,
                           "flux_trade_name":  null,
                           "max_interpass_temp":  null,
                           "current_amps":  "26-33",
                           "volts":  "8-11",
                           "polarity":  "DC-NEGATIVE",
                           "travel_speed":  "0.54-0.66",
                           "heat_input":  "0.23-0.33 KJ/MM",
                           "pwht":  "NOT APPLICABLE",
                           "ndt":  "VISUAL AS PER CONTRACT REQUIREMENTS",
                           "wpqr_ref":  "PSS WPS 086",
                           "approved_by":  "A WAINWRIGHT",
                           "issue_date":  "02/10/2023"
                       }
    },
    {
        "wps_no":  "PSS TIG WPS 007",
        "standard":  "BSEN ISO 15613: 2004",
        "process":  "Tungsten Inert Gas (141)",
        "joint_type":  "Single Sided Pipe Fillet T-Branch Weld",
        "material_grade":  "EN 10296-2: 1.4307/1.4301",
        "thickness":  "1.4 - 4 mm",
        "diameter":  "21.1+ mm OD",
        "consumable_spec":  "EN ISO 14343-A: W 19 12 3 LSI *",
        "gas_flux":  "Argon High Purity (99.99% Pure)",
        "position":  "All Positions Except Vertical Down",
        "mode_of_transfer":  null,
        "preheat":  "5°C Minimum",
        "charpy_test":  null,
        "range_of_qualification":  {
                                       "thickness_range_min":  "1.4",
                                       "thickness_range_max":  "4",
                                       "diameter_range_min":  "21.1",
                                       "diameter_range_max":  null,
                                       "fillet_throat_min":  "1.57",
                                       "fillet_throat_max":  "3.15",
                                       "material_groups":  "ISO 15608: Group 8- Sub Group 8.1 Austenitic stainless steels with Cr ≤ 19%",
                                       "min_yield_strength":  null
                                   },
        "attributes":  {
                           "rev":  null,
                           "no_of_runs":  "Single Pass Only",
                           "trade_name":  "Bohler Thermamit GE-316L SI *",
                           "wire_size":  "1.2mm",
                           "gas_flow":  "Shielding 7-8 LPM",
                           "flux_spec":  null,
                           "flux_trade_name":  null,
                           "max_interpass_temp":  "Not Applicable",
                           "current_amps":  "35 - 44",
                           "volts":  "8 - 11",
                           "polarity":  "DC - (Negative)",
                           "travel_speed":  "0.29 - 0.83",
                           "heat_input":  "0.58 - 0.83kJ/mm",
                           "pwht":  "Not Applicable",
                           "ndt":  "Visual \u0026 As Per Contract Requirements",
                           "wpqr_ref":  "PSS TIG WP 007",
                           "approved_by":  "Mr A.Wainwright",
                           "issue_date":  "16th November 2023"
                       }
    },
    {
        "wps_no":  "PSS TIG WPS 008",
        "standard":  "BSEN ISO 15614-1: 2019 Level 2",
        "process":  "Tungsten Inert Gas (141)",
        "joint_type":  "Single Sided Solid Bar to Solid Bar Fillet Weld",
        "material_grade":  "EN 10088-3: 1.4401/1.4404",
        "thickness":  "40 - 50 mm",
        "diameter":  "150+ mm OD",
        "consumable_spec":  "EN ISO 14343-A: W 19 12 3 L*",
        "gas_flux":  "Argon High Purity (99.99% Pure)",
        "position":  "All Positions Except Vertical Down",
        "mode_of_transfer":  null,
        "preheat":  "5°C Minimum",
        "charpy_test":  null,
        "range_of_qualification":  {
                                       "thickness_range_min":  "5",
                                       "thickness_range_max":  null,
                                       "diameter_range_min":  "500",
                                       "diameter_range_max":  null,
                                       "fillet_throat_min":  "1.57",
                                       "fillet_throat_max":  "3.15",
                                       "material_groups":  "ISO 15608: Group 8 - Sub Group 8.1 Austenitic stainless steels with Cr ≤ 19%",
                                       "min_yield_strength":  null
                                   },
        "attributes":  {
                           "rev":  null,
                           "no_of_runs":  "Single Pass Only",
                           "trade_name":  "Nevinox ER 316L *",
                           "wire_size":  "2.4mm",
                           "gas_flow":  "Shielding 7-8 LPM",
                           "flux_spec":  null,
                           "flux_trade_name":  null,
                           "max_interpass_temp":  "Not Applicable",
                           "current_amps":  "123 - 138",
                           "volts":  "10 - 13",
                           "polarity":  "DC - (Negative)",
                           "travel_speed":  "1.14 - 1.26",
                           "heat_input":  "0.65 - 0.85kJ/mm",
                           "pwht":  "Not Applicable",
                           "ndt":  "Visual \u0026 As Per Contract Requirements",
                           "wpqr_ref":  "PSS TIG WP 008",
                           "approved_by":  "Mr A.Wainwright",
                           "issue_date":  "03rd April 2025"
                       }
    },
    {
        "wps_no":  "PSS TIG WPS 009",
        "standard":  "BSEN ISO 15614-1: 2019 Level 2",
        "process":  "Tungsten Inert Gas (141)",
        "joint_type":  "Single Vee Solid Bar to Solid Bar Butt Weld Single Sided with Material Backing (ss,mp)",
        "material_grade":  "EN 10088-3: 1.4401/1.4404",
        "thickness":  "40 - 50 mm",
        "diameter":  "150+ mm OD",
        "consumable_spec":  "EN ISO 14343-A: W 19 12 3 L*",
        "gas_flux":  "Argon High Purity (99.99% Pure)",
        "position":  "All Positions Except Vertical Down",
        "mode_of_transfer":  null,
        "preheat":  "5°C Minimum",
        "charpy_test":  null,
        "range_of_qualification":  {
                                       "thickness_range_min":  "20",
                                       "thickness_range_max":  "55",
                                       "diameter_range_min":  "500",
                                       "diameter_range_max":  null,
                                       "fillet_throat_min":  "5",
                                       "fillet_throat_max":  null,
                                       "material_groups":  "ISO 15608: Group 8 - Sub Group 8.1 Austenitic stainless steels with Cr ≤ 19%",
                                       "min_yield_strength":  null
                                   },
        "attributes":  {
                           "rev":  null,
                           "no_of_runs":  "Single Pass Only",
                           "trade_name":  "Nevinox ER 316L *",
                           "wire_size":  "2.4mm",
                           "gas_flow":  "Shielding 7-8 LPM",
                           "flux_spec":  null,
                           "flux_trade_name":  null,
                           "max_interpass_temp":  "Not Applicable",
                           "current_amps":  "123 - 138",
                           "volts":  "10 - 13",
                           "polarity":  "DC - (Negative)",
                           "travel_speed":  "0.86 - 0.95",
                           "heat_input":  "0.86 - 1.13kJ/mm",
                           "pwht":  "Not Applicable",
                           "ndt":  "Visual \u0026 As Per Contract Requirements",
                           "wpqr_ref":  "PSS TIG WP 009",
                           "approved_by":  "Mr A.Wainwright",
                           "issue_date":  "03rd April 2025"
                       }
    }
]
